Repository: theSKAILab/CelloGraph

# CelloGraph (currently under development)
An ontology and associated tools for cellulose and cellulosic materials

The project contains two separate but interlinked ontologies: 
* The __Cellograph Ontology__ who focuses on terms referring to cellulosic materials, their properties, products, etc. This ontologies is an extension of BFO and reuses some concepts from ChEBI. 
* The __Ontology for Named Entity Representation (OnNER)__ which focuses on modeling named entities as they appear in scientific publications and what is necessary to locate them therein. It is intended to be used to capture each publication and all its named entities as an RDF document

## Cellograph Ontology 

The Cellograph Ontology will consist of a core that serves as a _domain reference ontology_ for the domain of cellulose materials. The core refines top-level concepts from BFO to more specific classes, re-using ChEBI concepts as much as possible. 

The upper-most classes are:
* MaterialEntity from BFO (bfo:BFO_0000040)
  + ChemicalEntity from ChEBI (chebi:CHEBI_24431)
    + Substance (cg:CG_0000001) as a generalization of ChEBI's substance to also include other kinds of material substances
      + ChemicalSubstance from ChEBI (chebi:CHEBI_59999)
      + Material (cg:CG_0000002) as a substance in the material science, rather than the chemical sense (though nothing precludes an entity to be both a ChemicalSubstance and a Material)
        + Organic Material (cg:CG_0000003)
          + Cellulosic Material (cg:CG_0000005)
            + Cellulose (cg:CG_0000010)
        + Inorganic Material (cg:CG_0000004)
          + Metallic Material (cg:CG_0000006)
          + Ceramic Material (cg:CG_0000007)
        + Polymeric Material (cg:CG_0000008)
        + Textile Material (cg:CG_0000009)

## OnNER

HOW TO USE SCITEX:

Step 0. Be on a Linux machine. Or a Linux VM.

Step 1. Download CelloGraph from the CelloGraph github
            Download as a zip file, then unzip it.

Step 2. Download grobid from the grobid github.
            Download as a zip file, unzip it, then put it in the same folder the CelloGraph-main folder is in.

Step 3. Take whatever pdfs you want translated, and put them into the CelloGraph-main/scitex/scitexIn folder

Step 4. Run CelloGraph-main/scitex/main.py

Step 5. The output should be .tei.xml files present in CelloGraph-main/scitex/scitexOut
            (if you want the input or output folders to be different, feel free to change scitex/main.py)


HOW TO READ THE CODE

main.py runs grobid on the input folder, then runs pdfalto on each pdf in the input folder, then runs scitex on the grobid and pdfalto outputs.

grobidAltoStuff/scitex.py is the file that contains the main scitex functions.

File: scitex/6_14_Gupta.txt (part 1 of 2)


NEW SECTION: Chapter  (Level: 1)


NEW SECTION: _{An } Update  on  Overview  of  Cellulose,  Its  Structure  and  Applications  (Level: 1)


NEW SECTION: Praveen  Kumar  Gupta,  Shreeya  Sai  Raghunath,    Deepali  V enkatesh  Prasanna,  Priyadharsini  V enkat,  Vidhya  Shree,  Chandrananthi  Chithananthan,  Shreya  Choudhary,  Krithika  Surender  and  Keerthana  Geetha  (Level: 1)


NEW SECTION: Abstract  (Level: 1)


NEW PARA:
	NEW SENTENCE: Cellulose  (C _{6} H _{10} O _{5} ) _{n}  is  one  of  the  most  ubiquitous  organic  polymers  on  the  planet.
	NEW SENTENCE:  It  is  a  significant  structural  component  of  the  primary  cell  wall  of  green  plants,  various  forms  of  algae  and  oomycetes.
	NEW SENTENCE:  It  is  a  polysaccharide  consisting  of  a  linear  chain  of  several  hundred  to  many  thousands  of  β(1  →  4)  linked  d-glucose  units.
	NEW SENTENCE:  There  are  various  extraction  procedures  for  cellulose  developed  by  using  dif- ferent  processes  like  oxidation,  etherification  and  esterification  which  convert  the  prepared  celluloses  in  to  cellulose  derivatives.
	NEW SENTENCE:  Since  it  is  a  non-toxic,  bio-degradable  polymer  with  high  tensile  and  compressive  strength,  it  has  widespread  use  in  vari- ous  fields  such  as  nanotechnology,  pharmaceutical  industry,  food  industry,  cosmet- ics,  textile  and  paper  industry,  drug-delivery  systems  in  treating  cancer  and  other  diseases.
	NEW SENTENCE:  Micro-crystalline  cellulose  in  particular  is  among  the  most  frequently  used  cellulose  derivatives  in  the  food,  cosmetics,  pharma  industry,  etc.
	NEW SENTENCE:  and  is  an  important  excipient  due  to  its  binding  and  tableting  properties,  characterized  by  its  plasticity  and  cohesiveness  when  wet.
	NEW SENTENCE:  Bacterial  cellulose’s  high  dispensability,  taste- less  and  odourless  nature  provides  it  with  lot  of  industrial  applications.
	NEW SENTENCE:  Currently,  about  half  of  the  waste  produced  in  India  contains  about  50%  cellulose  which  can  be  used  productively.
	NEW SENTENCE:  This  chapter  deals  with  the  chemistry  of  cellulose,  its  extrac- tion  and  its  properties  which  help  various  industries  to  make  the  most  of  it.

NEW PARA:
	NEW SENTENCE: Keywords:  properties,  chemistry,  types,  microcrystalline  cellulose,  cellulose  nanocrystals,  cellulose  nanofibres,  extraction,  characterization,  NMR,  SEM,  FTIR,  BJH,  biomedical  applications,  pharmaceutical  applications,  renewable  energy  applications,  waste  management,  drug  delivery,  wound  healing,  scaffolding,  implants,  biofuels,  consumables

NEW SECTION: 1.  Introduction  (Level: 1)


NEW PARA:
	NEW SENTENCE: Cellulose  is  the  most  abundant  biopolymer  available  in  nature,  since  it  is  one  of  the  major  components  of  the  cell  walls  of  most  of  the  plants  [1].
	NEW SENTENCE:  It  is  a  homopolymer  of  anhydroglucose,  with  the  glucose  residues  linked  in  a  ß-1,4  fashion  [2].
	NEW SENTENCE:  Cell  walls  of  plant  cells  attribute  their  mechanical  strength  to  cellulose.
	NEW SENTENCE:  Cellulose  owes  its   structural  properties  to  the  fact  that  it  can  retain  a  semi-crystalline  state  of  aggrega- tion  even  in  an  aqueous  environment,  which  is  unusual  for  a  polysaccharide  [3,  4].

NEW PARA:
	NEW SENTENCE: As  far  as  cellulose  based  products  are  concerned,  paperboard  and  paper  are  the  most  commonly  used  ones  [5].
	NEW SENTENCE:  Smaller  amounts  of  cellulose  when  processed  under  appropriate  conditions,  can  be  converted  to  a  wide  variety  of  derivatives,  these  can  be  used  in  manufacture  of  few  commercial  products  like  cellophane  and  rayon  [6].

NEW PARA:
	NEW SENTENCE: Since  cellulose  is  a  homopolymer  of  a  glucose  derivative,  it  is  a  great  source  of  fermentable  sugar.
	NEW SENTENCE:  It  is  cultivated  in  the  form  of  energy  crops  for  the  production  of  ethanol,  ethers,  acetic  acid,  etc.
	NEW SENTENCE:  Besides  energy  requirements  the  industrial  demands  of  cellulose  are  fulfilled  by  wood  pulp  and  cotton  crops  [7].

NEW PARA:
	NEW SENTENCE: Cellulose  also  fulfils  the  dietary  requirements  of  some  animals,  particularly  ruminants  and  termite,  they  can  digest  cellulose  with  help  of  symbiotic  microor- ganisms  present  in  their  gut,  while  some  organisms  secrete  a  group  of  enzymes  called  cellulases  to  aid  the  degradation  of  cellulose  molecules  [8].
	NEW SENTENCE:  Human  beings  are  unable  to  digest  cellulose  due  to  lack  of  cellulases,  thus  cellulose  acts  as  a  hydrophilic  bulking  agent  for  faeces  and  potentially  aids  in  defecation  [9].

NEW SECTION: 2.  Overview  (Level: 1)


NEW PARA:
	NEW SENTENCE: Among  the  various  raw  materials  which  nature  has  placed  at  our  disposal  for  industrial  purposes,  cellulose  has  from  time  immemorial  occupied  a  prominent  position.
	NEW SENTENCE:  Its  abundance  is  attributed  to  the  constant  photosynthetic  cycles  taking  place  in  higher  plants,  which  can  synthesize  around  1011  ±  1012  tons  of  cellulose  in  a  rather  pure  form.
	NEW SENTENCE:  Since  time  immemorial  it  has  served  mankind  either  as  a  con- struction  material  or  as  a  versatile  starting  material  for  chemical  reactions  for  the  production  of  artificial  cellulose  based  threads  and  biofilms  as  well  as  for  produc- tion  of  a  variety  of  stable  cellulose  derivatives  which  are  used  for  various  industrial  and  domestic  applications  [10].
	NEW SENTENCE:  Cellulose  was  used  for  various  biochemical  conver- sions  even  before  its  polymeric  nature  was  recognized  and  well  understood.
	NEW SENTENCE:  In  the  process  of  recognizing  and  understanding  its  polymeric  structure,  it  led  to  the  discovery  of  nitrocellulose,  synthesis  of  organo-soluble  cellulose  acetate  and  the  preparation  of  Schweizer’s  reagent  (first  cellulose  solvent).
	NEW SENTENCE:  Another  area  of  great  interest  was  nanocellulose,  the  nanostructure  of  cellulose  has  proven  to  be  advanta- geous  because  of  its  applications  in  a  variety  of  fields  [11,  12].

NEW PARA:
	NEW SENTENCE: Due  to  such  great  economical  significance  of  tree  cellulose,  the  current  scientific  focus  is  more  towards  cellulose  biosynthesis  as  it  is  still  not  well  understood  [13].
	NEW SENTENCE:  Most  of  the  recent  findings  concerning  the  molecular  mechanism  of  cellulose  biosynthesis  in  higher  plants  resulted  from  research  in  model  herbaceous  plants  and  fibre  crops  and  have  been  reviewed  recently.
	NEW SENTENCE:  All  these  aspects  trigger  a  research- ers’  curiosity  and  makes  them  want  to  dig  deeper  and  unveil  other  properties  and  applications  of  cellulose.

NEW SECTION: 3.  Chemistry  of  cellulose  (Level: 1)


NEW PARA:
	NEW SENTENCE: The  Cellulose  is  made  up  of  a  d-glucose  unit  at  one  end  and  a  C4-OH  group,  the  non-reducing  end,  while  the  terminating  group  is  C1-OH,  the  reducing  end  with  aldehyde  structure.
	NEW SENTENCE:  Some  technical  celluloses  contain  extra  carbonyl  and  carboxy  groups,  like  the  bleached  wood  pulp.
	NEW SENTENCE:  The  molecular  structure  is  responsible  for  its  significant  properties:  Chirality,  hydrophilicity,  degradability  and  chemical  vari- ability  due  to  high  reactivity  from  the  donor  group—OH.
	NEW SENTENCE:   The  superior  hydrogen  bonds  add  crystalline  fibre  structures  to  cellulose.
	NEW SENTENCE:  Figure  1  presents  the  four   different  pathways  which  determine  the  major  processing  routes.
	NEW SENTENCE:  The  most  famous  and  highly  used  pathway  is  the  manufacture  of  cellulose  from  plants.
	NEW SENTENCE:  It  is  estab- lished  that  cellulose  is  found  in  its  purest  form  from  the  seed  hairs  of  cotton.
	NEW SENTENCE:  The  wood  cellulose,  on  the  other  hand  forms  a  composite  with  lignin  and  other  polysac- charides,  which  is  further  separated  by  large  scale  chemical  pulping  and  purifica- tion  processes.
	NEW SENTENCE:  Cellulose  can  be  derived  from  algae,  some  specific  bacteria,  and  fungi,  apart  from  most  plants.
	NEW SENTENCE:  The  supramolecular  structures  are  used  for  research  on  cellulose  structures,  reactivity,  and  crystallinity  with  further  note  on  develop- ment  of  biomaterials  and  new  substances.
	NEW SENTENCE:  Cyanobacteria  are  known  to  biosynthe- size  cellulose  for  nearly  3.5  billion  years  [15].
	NEW SENTENCE:  The  first  synthesis  of  cellulose  in  vitro  is  reported  as  the  cellucellulase—cellulose  formation  by  catalyzed  cellobiosyl  fluoride  and  the  chemosynthesis  was  processed  in  a  ring  opening  polymerization  of  the  d-glucose  moieties  [16].
	NEW SENTENCE:  A  lot  of  research  is  ongoing  in  the  field  and  study  of  cellulose  over  the  past  decade.
	NEW SENTENCE:  The  structure  and  properties  of  cellulose  are  quintes- sential  to  perform  modifications  and  processing  of  cellulose  on  the  whole.

NEW SECTION: 4.  Properties  of  cellulose  (Level: 1)


NEW PARA:
	NEW SENTENCE: The  structure  of  cellulose  has  been  constantly  a  subject  requiring  intensive  research  as  it  is  formed  by  the  hydrogen  bonds  between  the  network  of  hydroxy  groups  [17].
	NEW SENTENCE:  The  progress  was  for  more  than  a  100  years  of  intensive  development  on  structure  analysis  methods  like  electron  microscopy,  X-ray  diffraction  and  high   resolution  solid  state  NMR  spectroscopy.
	NEW SENTENCE:  The  complete  detailed  analysis  is  required  for  the  procedures  of  synthetic  reactions  and  cellulose  based  manmade  products  with  extensive  applications.
	NEW SENTENCE:  The  structure  of  cellulose  as  depicted  in  Figure  2  consists  of  hydroxyl  groups  of  β-1,4-glucan  cellulose  at  C2,  C3  and  C6.
	NEW SENTENCE:  The  CH _{2} OH  group  is  positioned  relative  to  the  C4  and  C5  bonds  along  with  a  shear  relativity  with  O5–C5  bonds.
	NEW SENTENCE:  The  solid  state  is  equally  likely  to  be  represented  in  the  crystal- line  (high  order)  and  amorphous  (low  order).
	NEW SENTENCE:  The  crystal  structure  in  particular  is  determined  by  the  X-ray  diffraction  using  a  monoclinic  unit  cell  which  is  made  up  of  two  cellulose  chains  in  a  parallel  orientation  and  two  fold  screw  axis  [18].
	NEW SENTENCE:  The  investigations  with  respect  to  the  electron  microbeam  diffraction,  combined  X-ray  and  neutron  diffraction  have  clearly  indicated  that  the  cellulose  crystalline  structures  have  a  triclinic  and  monoclinic  unit  cell.
	NEW SENTENCE:  The  schematic  representations  of  the  I _{β}  crys- tal  structure,  in  Figure  3,  indicate  the  two  intramolecular  chain-stiffening  hydrogen  bonds.
	NEW SENTENCE:  The  recent  researches  on  the  I _{β}  crystal  structure  have  different  H-bonds  and  different  conformations  of  neighbouring  chains.
	NEW SENTENCE:  The  thermodynamically  stable  cellulose  II  can  occur  in  other  forms  of  crystal  structures  and  is  the  most  stable  form  of  cellulose.
	NEW SENTENCE:  The  cellulose  I  can  be  treated  with  aqueous  sodium  hydroxide  to  form  cellulose  II.

NEW SECTION: 5.  Types  of  cellulose  (Level: 1)


NEW SECTION: 5.1  Bacterial  cellulose  (Level: 2)


NEW PARA:
	NEW SENTENCE: Although  cellulose  is  mainly  produced  by  plants,  many  bacteria,  especially  those  belonging  to  the  genus  Gluconacetobacter  are  involved  in  the  production  of  a  very  peculiar  form  of  cellulose  with  mechanical  and  structural  properties  that  can  be  exploited  in  numerous  applications.
	NEW SENTENCE:  Bacterial  cellulose  are  usually  pro- duced  by  Gluconacetobacter  hansenii  UCP1619  using  the  Hestrin-Schramm  (HS)  medium.
	NEW SENTENCE:  But  there  are  few  limitations  associated  with  bacterial  cellulose  like  the  production  cost  is  high,  use  of  expensive  culture  media,  poor  yields,  down- stream  processing,  and  operating  costs.
	NEW SENTENCE:  Bacterial  cellulose  can  also  be  produced  by  bacteria  from  genera  Sarcina,  and  Agrobacterium  [19].
	NEW SENTENCE:  Bacterial    cellulose  produced  by  aerobic  bacteria  has  unique  physiochemical  properties  compared  to  plant  cellulose  [20].

NEW SECTION: 5.2  Cellulose  acetate  (Level: 1)


NEW PARA:
	NEW SENTENCE: Cellulose  acetate  is  an  important  ester  of  cellulose.
	NEW SENTENCE:  Cellulose  acetate  can  be  used  for  great  varies  of  applications  like  for  films,  membranes  or  fibres,  depending  on  the  way  it  has  been  processed.
	NEW SENTENCE:  A  special  field  for  using  cellulose  acetate  is  the  synthesis  of  porous,  spherical  particles,  so  called  cellulose  beads  [21].

NEW SECTION: 5.3  Ethylcellulose  (Level: 1)


NEW PARA:
	NEW SENTENCE: Ethylcellulose  (EC)  is  a  derivative  of  cellulose  in  which  some  of  the  hydroxyl  groups  on  the  repeating  anhydroglucose  units  are  modified  into  ethyl  ether  groups,  largely  called  as  non-ionic  ethyl  ether  of  cellulose.
	NEW SENTENCE:  Ethylcellulose  (EC)  based  microencapsulated  drug  delivery  systems  are  being  studied  to  achieve  extended  drug  release  and  to  protect  the  core  substance  from  degradation  [22].

NEW SECTION: 5.4  Hydroxypropyl  cellulose  (HPC)  (Level: 1)


NEW PARA:
	NEW SENTENCE: Hydroxypropyl  cellulose  (HPC)  is  one  of  the  derivatives  of  cellulose  which  is  soluble  in  both  water  and  organic  solvent.
	NEW SENTENCE:  It  can  be  used  as  a  lubricant.
	NEW SENTENCE:  It  can  also  be  used  for  the  treatment  of  keratoconjunctivitis  sicca,  corneal  erosions  neuro- paralytic  keratitis  etc.
	NEW SENTENCE:  It  is  also  used  as  a  lubricant  for  patients  having  artificial  eye  [23–25].

NEW SECTION: 6.  Extraction  and  characterization  of  cellulose  (Level: 1)


NEW PARA:
	NEW SENTENCE: Cellulose  is  one  of  the  most  abundant  biomass  materials  in  nature  possessing  some  promising  properties.
	NEW SENTENCE:  In  our  work,  let  us  look  into  the  various  procedures  involved  in  extracting  cellulose  from  different  sources.
	NEW SENTENCE:  The  sources  available  are  many  which  can  be  broadly  classified  into  Agro-waste,  Domestic-waste  (and  other  means  such  as  wood,  plant  and  paper).
	NEW SENTENCE:  The  processes  involved  include  usual  chemi- cal  procedures  like  alkaline  extraction,  bleaching,  acid  hydrolysis  and  chlorination.
	NEW SENTENCE:  The  final  products  can  be  characterized  by  using  techniques  like  thermogravimetric  analysis  (TGA),  infrared  spectroscopy  (FTIR),  X-ray  diffraction  (XRD),  dif- ferential  scanning  calorimetry  (DSC)  and  scanning  electronic  microscopy  (SEM).
	NEW SENTENCE:  Purified  cellulose  can  be  obtained  successfully  using  the  above  mentioned  proce- dures.
	NEW SENTENCE:  In  our  study,  we  will  be  concentrating  on  the  extraction  of  cellulose  from  agricultural  residues  and  plants  [26–28]  (Figure  4).

NEW PARA:

NEW SECTION: 6.1  Extraction  of  cellulose  from  agricultural  residues  (Level: 2)


NEW SECTION: 6.1.1  Extraction  of  cellulose  from  sugarcane  bagasse  (Level: 2)


NEW PARA:
	NEW SENTENCE: Sugarcane  bagasse  (SCB)  is  a  key  agricultural  residue  which  has  grown  to  be  the  point  of  interest  in  recent  times.
	NEW SENTENCE:  The  extraction  of  cellulose  from  SCB  was  inves- tigated  using  steam  explosion  and  xylanase  based  environmentally  friendly  pre- treatment  for  reducing  chemical  bleaching  and  to  determine  the  characteristics  of  cellulose  from  sugarcane  bagasse.
	NEW SENTENCE:  SCB  is  a  low  value  agriculture  residue  and  about  40–50%  of  bagasse  is  the  glucose  polymer  cellulose.
	NEW SENTENCE:  There  are  several  approaches  to  pretreat  lignocellulosic  materials  to  extract  cellulose  such  as  steam  explosion,  solvent  extraction  and  alkaline  treatment.

NEW SECTION: 6.1.1.1  Methodology  (Level: 3)


NEW PARA:
	NEW SENTENCE: Cellulose  is  extracted  from  SCB  by  using  steam  explosion  and  xylanase  pre- treatment  and  bleaching  process.
	NEW SENTENCE:  The  dried  SCB  treated  with  steam  explosion  at  a  pressure  13  bar  (195°C)  for  15  minutes  to  obtain  steam  exploded  SCB  fibres.
	NEW SENTENCE:  Then,  the  steam  exploded  SCB  is  treated  with  20  μg  of  xylanase  using  fibre  to  liquor  ratio  of  1:10  for  1  hour  at  50°C  under  constant  agitation.
	NEW SENTENCE:  Then,  dried  steam  exploded  SCB  is  treated  with  xylanase  (fibre  to  liquor  ratio  of  1:10)  and  then  bleached  with  0.7%  sodium  chlorite  (NaClO _{2} )  adjusted  to  a  pH  of  4  by  the  addition  of  weak  acetic  acid  at  70°C  for  1  hour.
	NEW SENTENCE:  Sodium  chlorite  and  acetic  acid  at  the  same  loading  were  added  to  the  reaction  every  1  hour  till  the  cellulose  turns  white.
	NEW SENTENCE:  The  cellulose  fibres  thus  obtained  would  then  filtrated,  washed  with  distilled  water  until  the  pH  of  water  neutral  and  dried  at  55°C  for  24  hours.
	NEW SENTENCE:  The  steam  explosion  process  includes  saturating  the  dry  material  with  steam  at  elevated  pressure  and  temperature  fol- lowed  by  sudden  release  of  pressure,  resulting  in  substantial  resistance  of  degraded  lignin  fragments,  facilitates  the  release  of  lignin,  which  is  then  readily  available  for  further  bleaching  and  thereby  increases  the  efficiency  of  the  bleaching  process  Thus,  the  use  of  enzymes  to  treat  pulp  before  applying  chemical  bleaching  help  to  reduce  chemical  required  in  bleaching  stage,  breakdown  of  lignocellulosic  structure,  hydrolysis  of  the  hemicelluloses  fraction,  depolymerization  of  the  lignin  compo- nents  and  defibrillization.
	NEW SENTENCE:  In  terms  of  bleaching  treatments,  chlorine-based  chemi- cals  were  typically  used  for  bleaching  process  resulting  in  chemical  hazard  released  into  environmental.
	NEW SENTENCE:  Xylanases  are  glycosyl  hydrolase  that  can  catalyse  the  hydrolysis  of  β-1,  4-glycosidic  bonds  in  xylan  by  means  of  double  displacement  mechanical  reaction.
	NEW SENTENCE:  This  treatment  improves  accessibility  of  bleaching  chemical  to  the  pulp  by  decreasing  diffusion  [29]  (Table  1).

NEW SECTION: 6.1.2  Extraction  of  cellulose  from  rice  husk  (Level: 2)


NEW PARA:
	NEW SENTENCE: Rice  is  the  most  cultivated  cereal  crop  in  the  world.
	NEW SENTENCE:  Rice  husk  is  a  major  agro- waste  that  is  generated  in  huge  quantities.
	NEW SENTENCE:  It  accounts  for  20%  of  the  600  million  tons  of  paddy  produced  worldwide.
	NEW SENTENCE:  People  often  dispose  the  rice  husk  waste  using  open  burning  which  is  an  environmental  threat  causing  damage  to  the  land  and  the  surrounding  area  in  which  it  is  disposed.
	NEW SENTENCE:  This  rice  husk  can  be  put  into  best  use  by  exploitation  of  its  cellulose  content.
	NEW SENTENCE:  Rice  husk  comprises  of  33%  cellulose,  26%  hemicellulose,  and  7%  lignin.
	NEW SENTENCE:  Thus,  the  use  of  rice  husk  as  the  primary  source  for  producing  cellulose  fibres  and  nanocrystals  is  efficient.
	NEW SENTENCE:  The  strategy  is  to  extract  cellulose  fibres  from  the  rice  husk  using  alkali  and  bleaching  treatments.

NEW PARA:

NEW SECTION: 6.1.2.1  Methodology  (Level: 3)


NEW PARA:
	NEW SENTENCE: Sodium  hydroxide  (99%  purity)  is  used  for  alkaline  treatment.
	NEW SENTENCE:  Sodium  chlorite,  acetic  acid  and  NaOH  are  used  as  bleaching  agents  while  sulphuric  acid  is  used  for  hydrolysis.

NEW SECTION: 6.1.2.2  Preparation  of  cellulose  nanocrystals  from  rice  husk  (Level: 3)


NEW PARA:
	NEW SENTENCE: 1.  Treatment  with  alkali:  Cellulose  is  purified  by  treating  with  Alkali  to  remove  lignin  and  hemicellulose  on  or  after  rice  husk  grits.
	NEW SENTENCE:  The  pulverised  rice  husk  is  preserved  through  an  alkali  solution  (4%  by  weight  of  NaOH).
	NEW SENTENCE:  The  combina- tion  is  poured  into  a  plump  bottom  flask  and  action  is  performed  at  reflux  temperature  intended  for  2  hours.
	NEW SENTENCE:  The  solid  is  formerly  filtered  and  carry  away  numerous  times  by  means  of  distilled  water.
	NEW SENTENCE:  This  treatment  is  frequent  thrice.

NEW PARA:
	NEW SENTENCE: 2.  Bleaching  process:  Subsequent  the  alkali  action,  bleaching  progression  is  completed  by  totalling  a  buffer  solution  of  acetic  acid,  aqueous  chlorite  (1.7%  by  weightiness)  and  purified  water  at  reflux  (by  means  of  a  silicon  emollient  soak  at  100–130°C)  for  4  hours.
	NEW SENTENCE:  The  assortment  is  then  permitted  to  cool  and  the  addi- tional  distilled  liquid  is  filtered.
	NEW SENTENCE:  The  bleaching  procedure  is  performed  four  periods.

NEW PARA:
	NEW SENTENCE: 3.  Acid  hydrolysis:  The  acid  hydrolysis  action  is  performed  on  the  fibres  subse- quently  alkali  action  and  decolourising  at  a  temperature  of  50°C  by  means  of  

NEW PARA:
	NEW SENTENCE: 10.0  mol  L ^{−1}

NEW PARA:
	NEW SENTENCE:  of  preheated  sulphuric  acid  intended  for  40  minutes  underneath  non-stop  stirring.
	NEW SENTENCE:  The  fibre  content  varieties  from  4  to  6%  by  heaviness.
	NEW SENTENCE:  The  hydrolysed  substantial  is  eroded  by  centrifugation  at  10000  rpm  at  10°C  for  10  minutes.
	NEW SENTENCE:  This  centrifugation  stage  is  repeated  many  times  before  the  suspension  is  dialyzed  in  contradiction  of  purified  water  for  several  days  until  persistent  pH  in  the  range  of  5–6  is  attained.
	NEW SENTENCE:  The  subsequent  suspension  is  for- merly  sonicated  for  30  minutes  previously  it  is  frozen  for  additional  use  [30].

NEW SECTION: 6.2  Extraction  of  cellulose  from  plants  (Level: 1)


NEW SECTION: 6.2.1  Extraction  of  cellulose  from  bamboo  (Level: 2)


NEW PARA:
	NEW SENTENCE: This  extraction  method  involves  use  of  Bamboo  fibres  as  a  raw  material  for  cellulose  extraction.
	NEW SENTENCE:  The  chemicals  used  to  produce  cellulose  nanofibres  are  toluene,  ethanol,  hydrogen  peroxide,  acetic  acid  glacial,  titanium  (IV)  oxide,  and  sodium  hydroxide.
	NEW SENTENCE:  All  the  chemicals  used  here  are  of  analytical  grade.

NEW SECTION: 6.1.2.3  Methodology  (Level: 3)


NEW PARA:
	NEW SENTENCE: 1.  Bamboo  fibre  preparation:  Green  bamboo  Culm  of  1  m  length  is  prepared.
	NEW SENTENCE:  It  is  then  ground  using  a  planner  machine  to  produce  small  chips  and  powder  form  excluding  the  internodes.
	NEW SENTENCE:  This  chips  and  powder  mixture  is  put  into  an  oven  at  70°C  for  72  hours  to  dry.
	NEW SENTENCE:  The  oven  dried  sample  is  ground  and  then  sieved  using  600  μm  size  sieve.
	NEW SENTENCE:  The  600  μm  mesh  size  fibres  are  used  for  the  synthesis  of  cellulose  fibre.
	NEW SENTENCE:  This  sample  is  then  labelled  as  green  bamboo  fibre  (GBF).

NEW PARA:
	NEW SENTENCE: 2.  Preparation  of  cellulose  from  bamboo  fibre  and  de-waxing  of  bamboo  fibre:  The  400  mL  toluene  and  200  mL  of  ethyl  alcohol  are  filled  into  a  round  flask  to  produce  toluene-ethanol  of  ratio  2:1.
	NEW SENTENCE:  The  round  flask  is  placed  on  a  heating  element.
	NEW SENTENCE:  A  Soxhlet  extractor  is  placed  on  top  of  the  boiling  flask  and  fixed  firmly  using  a  retort  stand.
	NEW SENTENCE:  About  10  grams  of  GBF  is  scooped  into  a  membrane  tube  and  placed  into  the  extraction  thimble.
	NEW SENTENCE:  A  Liebig  condenser  is  placed  on  top  of  the  extractor  and  then  fixed  firmly.
	NEW SENTENCE:  The  temperature  of  the  heating  element  is  observed  using  a  digital  thermometer  and  it  is  maintained  at  250°C.
	NEW SENTENCE:   The  extraction  process  is  continued  till  the  colour  mixture  disappears.
	NEW SENTENCE:  The  process  takes  2  hours  with  approximately  10–12  cycles  of  extraction.
	NEW SENTENCE:  The  extraction  thimble  is  taken  out  using  tweezers.
	NEW SENTENCE:  The  product  is  transferred  into  a  beaker  and  stirred  using  a  glass  rod  while  adding  toluene-ethanol  mixture.
	NEW SENTENCE:  The  final  product  is  filtered  using  a  filter  paper  placed  on  a  funnel.
	NEW SENTENCE:  It  is  then  distributed  evenly  using  glass  rod  on  a  filter  paper.
	NEW SENTENCE:  It  is  then  placed  in  an  oven  set  to  temperature  70°C  for  drying  overnight  and  is  kept  for  delignification  processes.
	NEW SENTENCE:  The  dried  sample  is  identified  as  dewaxed  bamboo  fibre  (DBF).

NEW PARA:
	NEW SENTENCE: 3.  Delignification  of  bamboo  fibre:  The  delignification  solution  is  prepared  using  82.3  g  of  35%  by  weight  of  hydrogen  peroxide  (H _{2} O _{2} )  and  106.2  g  of  99.8%  by  weight  of  acetic  acid  (CH _{3} COOH)  in  the  present  of  titanium  (IV)  oxide  as  catalyst.
	NEW SENTENCE:  Thirty  grams  of  dry  DBF  sample  is  weighed  and  immersed  into  delignification  solution  contained  in  a  round  bottom  flask.
	NEW SENTENCE:  The  flask  is  placed  on  the  heating  element  and  heated  to  130°C.
	NEW SENTENCE:   After  2  hours,  the  heater  is  switched  off  and  cooled  to  room  temperature.
	NEW SENTENCE:  The  treated  product  is  then  filtered  using  Buchner  flask  and  rinsed  with  de-ionized  (DI)  water  until  the  pH  level  reaches  7  and  dried  at  70°C  for  1  day.
	NEW SENTENCE:  The  dried  sample  is  placed  in  a  bottle  and  kept  in  a  cool  and  dark  place  for  alkaline  treatment.
	NEW SENTENCE:  The  sample  so  obtained  is  delignified  bamboo  fibre  (DLBF).

NEW PARA:
	NEW SENTENCE: 4.  Mercerization:  DLBF  is  finally  immersed  in  an  alkaline  solution  in  order  to  dissolve  the  pectin  and  hemicelluloses.
	NEW SENTENCE:  6%  by  weight  of  sodium  hydroxide  is  used  to  treat  the  DLBF  in  a  flask  at  room  temperature.
	NEW SENTENCE:  The  mixture  is  stirred  using  auto  shaker  at  150  rpm,  heated  to  80°C  for  2  hours,  and  stopped  after  8  hours  of  proper  stirring.
	NEW SENTENCE:  The  mixture  is  then  rinsed  continuously  with  de-ionized  water  until  the  product  reaches  pH  7.
	NEW SENTENCE:  The  treated  product  is  finally  filtered  using  Buchner  flask,  rinsed  with  de-ionized  water  until  the  pH  level  reaches  7,  and  freeze-dried  at  −85°C  for  2  days  [31].

NEW SECTION: 6.1.2.4  Characterization  of  cellulose  extracted  from  bamboo  (Level: 3)


NEW PARA:
	NEW SENTENCE: After  extraction  of  cellulose,  it  is  generally  characterized  by  using  the  following  techniques:

NEW PARA:

NEW PARA:
	NEW SENTENCE: 1.  Fourier  transform  infrared  spectroscopy  (FTIR):  The  infrared  spectra  obtained  using  a  FTIR  Spectrometer  model  IRAFFINITY -1  CE.  The  spectra   were  to  be  taken  at  a  resolution  of  4  cm ^{−1}

NEW PARA:
	NEW SENTENCE: ,  with  a  total  of  60  scans  for  each  sam- ple.  The  transmittance  range  of  the  scans  was  600–4000  cm ^{−1}

NEW PARA:
	NEW SENTENCE: .  The  composi- tion  changes  in  GBF  were  investigated  by  FTIR  spectroscopy  (Figure  5).

NEW PARA:
	NEW SENTENCE: 2.  Scanning  electron  microscopy  (SEM):  The  bamboo  fibre  samples  was  vacuum-dried  for  24  hours  at  70°C,  pressed  onto  a  carbon  tape  adhered  to  a  sample  holder  surface,  and  sputtered  with  titanium.  Imaging  of  each  sample  was  done  using  Hitachi  M-3030  scanning  electron  microscope.  All  images  were  taken  at  an  accelerating  voltage  of  5  kV  with  a  magnification  of  1500  time  [33].

NEW PARA:
	NEW SENTENCE: 3.  Barrett-Joyner-Halenda  (BJH)  analysis:  In  order  to  do  BJH  analysis  the  bamboo  fibre  sample  is  dried  for  24  hours  at  70°C  and  inserted  into  a  capillary  tube.
	NEW SENTENCE:  The  outgas  had  an  approximately  7  hour  duration  with  final  outgas  temperature  of  350°C.
	NEW SENTENCE:   After  outgas  process,  the  sample  was  analysed  using  Nova  Quantachrome  4200e  automated  gas  sorption  instrument  for  1.5  hours  across  a  wide  range  of  relative  pressures  at  constant  temperature  (77  K)  using  liquid  nitrogen  (Figure  6).

NEW PARA:
	NEW SENTENCE: 4.  Thermogravimetric  analysis  (TGA):  Dynamic  thermogravimetric  meas- urements  were  performed  using  a  Shimadzu  DTG  60H  instrument.  The  temperature  programs  for  dynamic  tests  was  run  from  ambient  temperature  25–700°C.  All  measurements  was  made  under  a  nitrogen  flow  (20  mL/min),   while  keeping  a  constant  heating  rate  of  10°C  min ^{−1}

NEW PARA:
	NEW SENTENCE:  and  using  an  aluminium  crucible  with  a  pinhole  (Figure  7).

NEW SECTION: 6.1.2.5  Characterization  of  cellulose  extracted  from  rice  husk  fibres  (Level: 3)


NEW PARA:
	NEW SENTENCE: The  chemical  conformation  of  rice  husk  at  individual  phase  of  action  is  originate  to  be  giving  to  the  approaches  conveyed  by  the  Technical  Association  of  Pulp  and  Paper  Industry  (TAPPI).
	NEW SENTENCE:  The  cellulose  and  hemicellulose  contents  are  retrieved  conferring  to  TAPPI  standard  T203  OS-74  though  the  lignin  content  is  restrained  according  to  TAPPI  normal  T222  OS-83.
	NEW SENTENCE:  The  silica  ash  content  is  calculated  by   intensity  at  1514  cm ^{−1} means  of  the  thermogravimetric  examination  (TGA)  data.
	NEW SENTENCE:  The  arrangement  of  silica  ash  was  found  at  temperatures  900°C  as  the  residual  ash  at  this  point  can  be  credited  to  the  silica  ash  [30,  33,  34].

NEW SECTION: 6.1.2.6  Scanning  electron  microscopy  (SEM)  (Level: 3)


NEW PARA:
	NEW SENTENCE: It  is  utilized  to  detect  the  superficial  morphology  of  the  rice  husk  fibres.
	NEW SENTENCE:  The  effect  of  the  numerous  chemical  treatments  is  evaluated  using  an  assessment  of  the  raw ,  alkali  treated,  and  bleached  fibres.
	NEW SENTENCE:  Rice  husk  fibres  is  reserved  on  the  aluminium  stub  and  raised  in  the  oven  at  60°C.
	NEW SENTENCE:   The  samples  are  then  covered  with  gold  by  means  of  a  vacuum  sputter  coater  (model  SC  500).
	NEW SENTENCE:  The  width  of  the  gold  layer  is  approximately  0.01–0.1  μm.
	NEW SENTENCE:  The  fast-tracking  voltage  is  15  kV .
	NEW SENTENCE:   Transmission  electron  microscopy  (TEM)  is  used  to  regulate  the  proportions  of  the  cellulose  nanocrystals  attained  from  the  rice  husk  fibres.
	NEW SENTENCE:  A  drop  of  a  diluted  suspension  (1%  by  weight)  is  placed  on  the  superficial  of  a  clean  copper  grid  and  covered  through  a  thin  carbon  film.
	NEW SENTENCE:  As  for  contrast  in  TEM,  the  cellulose  nanocrystals  are  undesirably  stained  in  a  2%  by  weight  solution  of  uranyl  acetate  for  10  seconds  then  carried  away  by  means  of  50%  by  weight  of  sieved  alcohol.
	NEW SENTENCE:  Later  sample  is  dehydrated  at  ambient  temperature  before  TEM  examination  is  approved  out  through  an  acceler- ating  voltage  of  80  kV  (Figure  8).

NEW SECTION: 6.1.2.7  Fourier  transform  infrared  (FTIR)  spectroscopy  (Level: 3)


NEW PARA:
	NEW SENTENCE: Fourier  transform  infrared  spectra  are  noted  with  the  assistance  of  a  Perkin- Elmer  FTIR  spectrophotometer.
	NEW SENTENCE:  Un-treated,  alkali-treated,  blanched,  and  acid- hydrolysed  rice  husk  fibres  models  are  examined.
	NEW SENTENCE:  Models  are  excellently  crushed  and  mixed  with  potassium  bromide.
	NEW SENTENCE:  The  combination  is  then  flattened  to  pellet  form.
	NEW SENTENCE:  FTIR  spectral  investigation  is  achieved  inside  the  wave  number  range  of  400–4000  cm ^{−1}  (Figure  9).

NEW SECTION: 6.1.2.8  X-ray  diffraction  (XRD)  (Level: 3)


NEW PARA:
	NEW SENTENCE: X-ray  diffraction  is  applied  to  identify  the  crystallinity  of  rice  husk  grits  after  numerous  extraction  methods.
	NEW SENTENCE:  Each  sample/material  in  the  arrange- ment  of  milled  powder  is  set  aside  on  the  sample  vessel  and  levelled  to  attain  complete  and  unvarying  X-ray  exposure.
	NEW SENTENCE:  The  trials  are  examined  with  the    assistance  of  an  X-ray  diffractometer  at  room  temperature  (RT)  by  means  of  a  monochromatic  CuKα  energy  source  (λ  =  0.1539  nm)  in  the  step-scan  approach  with  a  2θ  angle  extending  from  10  to  50°C  with  a  stage  of  0.04  and  scanning  period  of  5  minutes.
	NEW SENTENCE:  To  characterize  the  crystallinity  of  the  several  samples,  the  crystallinity  index  CrI,  is  created  based  on  the  mirrored  intensity  data   (Figure  10).

NEW SECTION: 6.1.2.9  Thermogravimetric  analysis  (TGA)  (Level: 3)


NEW PARA:
	NEW SENTENCE: The  thermal  stability  of  the  different  samples  is  determined  by  TGA  measure- ments  performed  using  a  Mettler  Toledo  thermogravimetric  analyser.
	NEW SENTENCE:  The  quantity   of  sample  involved  for  individual  measurement  remained  approximately  1  mg.
	NEW SENTENCE:  Each  measurement  is  achieved  under  a  nitrogen  based  generated  atmosphere  through  a  gas  flow  of  10  mL  min ^{−1}

NEW PARA:
	NEW SENTENCE:  by  means  of  heating  the  substantial  from  room  tempera- ture  to  900°C  at  a  heating  rate  of  10°C  min ^{−1}  [34].

NEW SECTION: 7.  Applications  of  cellulose  (Level: 1)


NEW PARA:
	NEW SENTENCE: Cellulose  is  the  most  richly  found  organic  polymer,  as  it  is  a  major  structural  component  of  the  primary  cell  wall  of  green  plants,  several  algae  and  oomycetes.
	NEW SENTENCE:  Cellulose  is  found  in  large  quantities  in  frequently  used  materials  like  cotton  (90%),   to  800  cm ^{−1}  [34].

NEW PARA:
	NEW SENTENCE: Wood  (50%)  and  dried  Hemp  (57%).
	NEW SENTENCE:  It  has  numerous  applications  in  various  fields,  but  it  is  most  frequently  used  in  the  manufacturing  of  paper  and  cardboard  or  in  derivative  products  like  cellophane  and  rayon.
	NEW SENTENCE:  It  is  also  a  major  component  of  textiles  made  from  cotton  or  linen.
	NEW SENTENCE:  Further,  its  use  is  seen  in  the  pharmaceutical  industry  as  inactive  fillers  in  drugs,  in  the  form  of  powdered  cellulose  and  micro- crystalline  cellulose.
	NEW SENTENCE:  However,  one  of  the  most  important  uses  of  cellulose  is  in  the  production  of  biofuel  and  in  the  food  Industry.
	NEW SENTENCE:  This  will  be  elaborated  further  in  the  following  sections  [33].

NEW SECTION: 7.1  Use  of  cellulose  in  renewable  energy  (Level: 2)


NEW SECTION: 7.1.1  Biofuel  (Level: 2)


NEW PARA:
	NEW SENTENCE: A  drastic  increase  in  the  population  of  the  world  coupled  with  an  exponential  increase  in  technological  advancements  and  need  of  the  people,  fossil  fuels  are  being  rapidly  depleted.
	NEW SENTENCE:  At  such  an  hour,  the  term  sustainable  development  comes  into  play.
	NEW SENTENCE:  In  order  to  develop  sustainably,  it  is  important  to  switch  to  a  fuel  that  is  more  clean,  green  and  more  cost-effective.
	NEW SENTENCE:  One  such  alternative,  is  cellulose  derived  biofuel.
	NEW SENTENCE:  There  are  numerous  advantages  of  using  biofuel,  the  first  and  foremost  being  cost-effective.
	NEW SENTENCE:  Recent  studies  have  shown  that  due  to  increase  in  demand,  the  cost  of  biofuel  is  decreasing  as  ethanol  costs  lesser  than  petrol  and  diesel.
	NEW SENTENCE:  Further,  there  is  a  significant  reduction  in  the  carbon  emission.
	NEW SENTENCE:  The  raw  material  used  for  biofuel  is  simply  a  substrate  that  has  cellulose  in  it.
	NEW SENTENCE:  Since  cellulose  is  so  widely  abundant,  the  cost  is  significantly  lower.

NEW PARA:
	NEW SENTENCE: The  ethanol  obtained  from  cellulose  is  used  as  an  alternative  substrate  in  the  production  of  biofuel.
	NEW SENTENCE:  It  is  considered  a  superior  source  due  to  its  high  energy  efficiency  and  low  cost  as  compared  to  other  sources.
	NEW SENTENCE:  This  is  a  very  good  source  for  renewable  energy  as  it  is  found  most  abundantly  in  stalks,  leaves  and  stem  of  green  plants.
	NEW SENTENCE:  Other  sources  for  ethanol  include,  feedstocks,  including  wheat  straw ,  rice  straw ,  sawdust,  forest  thinning  and  grasses  perennial  grasses  and  switch- grass.
	NEW SENTENCE:  Cellulose  can  be  broken  down  into  fermentable  sugars  by  using  the  fungus  Trichoderma  reesei  or  by  using  acid  to  convert  them  first  into  sugars  and  then  into  gas.
	NEW SENTENCE:  The  gut  of  termites  also  can  be  utilized  for  this  purpose.
	NEW SENTENCE:  Further,  a  group  of  bacteria  collectively  referred  to  as  methanogens  have  the  ability  to  digest  cellulose  and  produce  carbon  di  oxide  and  methane,  which  is  further  processed.
	NEW SENTENCE:  One  group  of  such  bacteria  called  methanobacteria  grow  anaerobically  on  cellulosic  matter  and  degrade  it  to  produce  methane.
	NEW SENTENCE:  They  are  also  found  in  the  rumen  of  cattle  and  the  dung  of  cattle.
	NEW SENTENCE:  As  is  seen  from  this,  it  is  quite  easy  to  obtain  a  substrate  for  biogas  production  especially  by  using  waste  cellulosic  material.
	NEW SENTENCE:  Therefore,  it  is  important  that  to  utilize  even  the  apparent  waste  material  to  ensure  a  reduction  in  wastage  and  optimum  usage  of  its  potential  [34,  35].

NEW SECTION: 7.2  Use  of  cellulose  in  consumables  (Level: 1)


NEW PARA:
	NEW SENTENCE: Cellulose  has  numerous  applications  in  the  field  of  pharmaceuticals  and  food  technology.
	NEW SENTENCE:  Modifying  the  structure  of  cellulose  with  other  chemical  groups  results  in  the  production  of  structures  that  have  better  bio-compatibility,  flexibility,  stabil- ity,  emulsifying  effects.
	NEW SENTENCE:  Further,  cellulose  being  indigestible  by  human  beings,  tend  to  have  zero  calorific  value  and  can  thus  have  been  added  in  food  to  serve  several  purposes.
	NEW SENTENCE:  Compounds  like  HPMC,  sodium  carboxymethyl  cellulose,  hydroxyethyl  cellulose  and  others  are  commonly  utilized  in  the  pharmaceutical  industry  and  food  technology  industry.
	NEW SENTENCE:  Some  of  these  uses  are  enumerated  below:

NEW PARA:

NEW SECTION: 7.2.1  Hydroxypropyl  methylcellulose  (Level: 2)


NEW PARA:
	NEW SENTENCE: HPMC  is  widely  utilized  in  the  pharmaceutical  industry  not  only  because  it  is  safe  and  nontoxic  but  also  because  it  does  not  get  engrossed  orally  and  does  not  upsurge  the  energy  of  foods.
