Repository: theSKAILab/CelloGraph

HOW TO USE SCITEX:

Step 0. Be on a Linux machine. Or a Linux VM.

Step 1. Download CelloGraph from the CelloGraph github
            Download as a zip file, then unzip it.

Step 2. Download grobid from the grobid github.
            Download as a zip file, unzip it, then put it in the same folder the CelloGraph-main folder is in.

Step 3. Take whatever pdfs you want translated, and put them into the CelloGraph-main/scitex/scitexIn folder

Step 4. Run CelloGraph-main/scitex/main.py

Step 5. The output should be .tei.xml files present in CelloGraph-main/scitex/scitexOut
            (if you want the input or output folders to be different, feel free to change scitex/main.py)

File: scitex/6_14_Heinze.txt (part 1 of 3)


NEW SECTION: _{©} Springer International Publishing Switzerland 2015 Cellulose: Structure and Properties  (Level: 1)


NEW SECTION: Thomas Heinze  (Level: 1)


NEW PARA:
	NEW SENTENCE: Abstract Cellulose, a fascinating biopolymer and the most common organic compound on earth, is comprehensively reviewed.
	NEW SENTENCE: Details of its crystalline phases are given, starting with a description of molecular and supramolecular structures, including the hydrogen bond systems.
	NEW SENTENCE: Sources of this ubiquitous biopolymer are mentioned, with attention to the special properties of bacterially synthesized nanoﬁbrous cellulose.
	NEW SENTENCE: Nanostructures obtained by disintegration of cellulose ﬁbers (top-down approach) yielding nano- or microﬁbrillated cellulose and cellulose whiskers are the basis for novel materials with extraordinary properties.
	NEW SENTENCE: Moreover, nanoﬁbers and nanoparticles can be made by special techniques applying the bottom-up approach.
	NEW SENTENCE: Efﬁcient systems to dissolve cellulose by destruction of the hydrogen bond systems using ionic liquids and systems based on polar aprotic solvent and salt are described.
	NEW SENTENCE: Novel cellulose derivatives are available by chemical modiﬁcation under heterogeneous or homogeneous conditions, depending on the cellulose reactivity.
	NEW SENTENCE: In particular, unconventional nucleophilic displacement reac- tions yielding products for high-value applications are highlighted.
	NEW SENTENCE: Novel amino cellulose derivatives showing fully reversible aggregation behavior and nanostruc- ture formation on various materials are the focus of interest.
	NEW SENTENCE: Finally, “click chem- istry” for the synthesis of novel cellulose derivatives is discussed.

NEW PARA:
	NEW SENTENCE: Keywords Amino cellulose ^{(cid:1)} Cellulose ^{(cid:1)} Nanostructuring ^{(cid:1)} Reactivity ^{(cid:1)} Solubility ^{(cid:1)} Structure ^{(cid:1)} Supramolecular architecture

NEW PARA:

NEW SECTION: Contents  (Level: 1)


NEW SECTION: 1 Introduction  (Level: 1)


NEW PARA:
	NEW SENTENCE: Cellulose is the most abundant natural polymer in the biosphere, with a global production (and decomposition) of ~1.5 ^{(cid:3)} 10 ^{12} tons per year, comparable to the planetary reserves of the main fossil and mineral sources [1].
	NEW SENTENCE: In addition to the long-standing scientiﬁc interest in cellulose, the use of cellulose as renewable and biodegradable raw material in various applications is a proposed solution to the recent industrial challenge to successfully meet environmental and recycling prob- lems [2].
	NEW SENTENCE: Versatile structuring of cellulose by various routes of modiﬁcation, including both physical and chemical methods, has enabled its use in a variety of applications (e.g., ﬁllers, building and coating materials, laminates, papers, textiles, optical ﬁlms, sorption media, viscosity regulators, and even advanced functional materials) [3].

NEW PARA:
	NEW SENTENCE: The earliest systematic efforts that lead to the discovery of cellulose began in 1837 with the work of the French chemist Anselme Payen, who showed that various plant materials yielded a ﬁbrous substance after puriﬁcation with acid-ammonia treatment and extraction with water, alcohol, and ether.
	NEW SENTENCE: The French Academy ﬁnally named the resulting carbohydrate “cellulose” [4].
	NEW SENTENCE: Nowadays, there are various processes used to isolate cellulose, for example, the alkaline, bisulﬁte, and sulfate (kraft-) processes, in combination with thermal and mechanical treat- ments.
	NEW SENTENCE: The different processes result in varying ﬁber strengths of the pulp [5, 6].

NEW PARA:
	NEW SENTENCE: The aim of this review is to discuss the different structural levels of cellulose and to describe important properties that result from this unique structure.
	NEW SENTENCE: Moreover, advanced micro- and nanostructural materials based on cellulose obtained by physical and hydrolytic treatments (top-down approaches) as well as the bottom- up elaboration of nanostructures by electrospinning and nanoprecipitation are highlighted.
	NEW SENTENCE: Finally, one of the most important paths for the design of highly engineered products, namely chemical modiﬁcation of cellulose (particularly under homogeneous reactions conditions), is summarized with consideration of our own research in the ﬁeld of chemical modiﬁcation of cellulose by advanced organic chemistry.

NEW SECTION: 2 Sources of Cellulose  (Level: 1)


NEW PARA:
	NEW SENTENCE: Cellulose is distributed throughout nature in plants, animals, algae, fungi, and minerals (Fig. 1).
	NEW SENTENCE: However, the major source of cellulose is plant ﬁber.
	NEW SENTENCE: Cellulose contributes approximately 40% to the carbon fraction in plants, serving as struc- turing element within the complex architecture of their cell walls.
	NEW SENTENCE: Cellulose can occur in pure form in plants but it is usually accompanied by hemicelluloses, lignins, and comparably small amounts of extractives.
	NEW SENTENCE: Wood contains about 40– 50 wt% cellulose.
	NEW SENTENCE: Comparable amounts can be found in bagasse (35–45 wt%), bamboo (40–55 wt%), straw (40–50 wt%), and even higher in ﬂax (70–80 wt%), hemp (75–80 wt%), jute (60–65 wt%), kapok (70–75 wt%), and ramie (70–75 wt %).
	NEW SENTENCE: Cotton is a fairly pure cellulose source, containing more than 90 wt% [8].
	NEW SENTENCE: An impressive amount of cellulose is produced each year, not only in wood ﬁber from trees (ca. 1,750,000 kt world production) but also in annual plants such as bamboo (10,000 kt), cotton linters (18,450 kt), jute (2,300 kt), ﬂax (830 kt), sisal (378 kt), hemp (214 kt), and ramie (100 kt) [9].
	NEW SENTENCE: In addition, several fungi and green algae produce cellulose (e.g., Valonia ventricosa, Chaetamorpha melagonicum, Glaucocystis) and some (marine) animals such as ascidians contain cellulose in their outer membrane.
	NEW SENTENCE: Moreover, bacteria of the genera Gluconacetobacter, Agrobacterium, Pseudomonas, Rhizobium, and Sarcina can synthesize bacterial cellulose from glucose and various other carbon sources [10, 11].
	NEW SENTENCE: Bacterial cellu- lose, which is produced directly as a ﬁbrous network, contains no lignin, pectin, hemicelluloses, or other biogenic products; it is very highly crystalline and pos- sesses a high degree of polymerization (DP).

NEW SECTION: 3 Structure of Cellulose  (Level: 1)


NEW SECTION: 3.1 Molecular Structure  (Level: 2)


NEW PARA:
	NEW SENTENCE: Independent of the source, cellulose consists of D-glucopyranose ring units in the

NEW PARA:
	NEW SENTENCE: _{C} 1 ^{-chair} conﬁguration, which exhibits the lowest energy conformation [12].
	NEW SENTENCE: Such units are linked by β-1,4-glycosidic bonds that results in an alternate turning of the cellulose chain axis by 180 ^{(cid:4)}

NEW PARA:
	NEW SENTENCE: . Cellobiose with a length of 1.3 nm can be considered the repeating unit of cellulose [13].
	NEW SENTENCE: Three reactive hydroxyl groups exist in each anhydroglucose unit (AGU) within the cellulose chain, a primary group at C6 and two secondary groups at C2 and C3 that are positioned in the plane of the ring (Fig. 2).

NEW PARA:
	NEW SENTENCE: As is typical for a polymer formed by “polycondensation,” the chain ends of the cellulose molecule are chemically different [14].
	NEW SENTENCE: One end contains an anomeric C atom linked by the glycosidic bonds (nonreducing end) whereas the other end has a D-glucopyranose unit in equilibrium with the aldehyde function (reducing end group).

NEW PARA:

NEW PARA:
	NEW SENTENCE: Changes in the molecular structure originate from reactions leading to hydroly- sis or oxidation of the cellulose chain.
	NEW SENTENCE: Such reactions mainly occur on the surface of the ﬁbrils or in amorphous regions.

NEW PARA:
	NEW SENTENCE: The DP of native cellulose of various origins is in the range of 1,000–30,000, which corresponds to chain lengths of 500–15,000 nm.
	NEW SENTENCE: The cellulose samples that are obtained by isolation methods possess DP values ranging between 800 and 3,000 [13].
	NEW SENTENCE: Cellulose samples are polydisperse, thus, the DP is an average value.
	NEW SENTENCE: There are several techniques that can give information about the molar masses and their distribution, including viscosity measurements, size-exclusion chromatogra- phy, and light scattering.

NEW SECTION: 3.2 Hydrogen Bonding  (Level: 2)


NEW PARA:
	NEW SENTENCE: Cellulose possesses various systems of hydrogen bonds, which have a signiﬁcant inﬂuence on properties [15].
	NEW SENTENCE: For instance, the limited solubility in most solvents, the reactivity of the hydroxyl groups, and the crystallinity of cellulose samples originate from strong hydrogen bonding systems.
	NEW SENTENCE: Cellulose also contains hydro- phobic areas (around the C atoms) that have a certain inﬂuence on the overall properties, including solubility.

NEW PARA:
	NEW SENTENCE: The three hydroxyl groups of the AGU, the oxygen atoms of the D- glucopyranose ring, and the glycosidic linkage interact with each other within the chain or with another cellulose chain by forming intramolecular and intermolecular hydrogen bonds.
	NEW SENTENCE: The hydrogen bonds give rise to various three-dimensional arrangements.

NEW PARA:
	NEW SENTENCE: Infrared (IR) [16, 17] and solid state ^{13}

NEW PARA:
	NEW SENTENCE: C-NMR spectroscopy [18] revealed that the OH group at C3 and adjacent ether oxygen of the AGU units form intramolec- ular bonds together with those between the oxygen atoms in the hydroxyl group at C6 and neighboring hydroxyls linked to C2.
	NEW SENTENCE: Together with the β-glycosidic cova- lent linkage, the intramolecular hydrogen bonds are responsible for the rigidity or stiffness of the cellulose polymer [13].
	NEW SENTENCE: As a result, highly viscous solutions are produced from cellulose relative to those obtained from equivalent polysaccharides bonded by α-glycosidic linkages.
	NEW SENTENCE: This also leads to a high tendency to crystallize or to form ﬁbrillar structures.

NEW PARA:
	NEW SENTENCE: Intermolecular hydrogen bonding is responsible for the strong interaction between cellulose chains.
	NEW SENTENCE: The bonds are produced between adjacent cellulose macromolecules located along the (002) plane in the crystal lattice of cellulose I (native cellulose), mainly between the oxygen atom in C3 and the OH at C6 (see Sect. 3.3) [19].
	NEW SENTENCE: Together, the hydrogen bonding, weak C–H–O bonds, and hydro- phobic interactions are responsible for the assembly of cellulose in layers, as elucidated by synchrotron X-ray and neutron diffraction experiments [20].

NEW PARA:
	NEW SENTENCE: Cellulose II (see Sect. 3.3) shows a different hydrogen bonding system.
	NEW SENTENCE: Because of the existence of an intermolecular hydrogen bond between the OH groups of C6 and C2 of another chain, the intramolecular bonding of OH in C2 is avoided and an intermolecular hydrogen bond of OH–C2 to OH–C2 of the next chain is formed [21].
	NEW SENTENCE: In comparison to cellulose I, the cellulose II molecules are more densely packed and strongly interbonded and, therefore, cellulose II is less reactive, as commonly observed [13].
	NEW SENTENCE: Figure 3 shows a scheme of the hydrogen bonding system in cellulose I and II.

NEW SECTION: 3.3 Crystal Modiﬁcations  (Level: 2)


NEW PARA:
	NEW SENTENCE: The regular structure of cellulose leads to X-ray diffraction patterns that reveal its degree of crystallinity.
	NEW SENTENCE: There were a number of inconsistencies in the crystalline structure described for different cellulose modiﬁcations after certain treatments [23].
	NEW SENTENCE: X-ray and NMR experiments conﬁrmed the dimorphism [24].
	NEW SENTENCE: X-ray diffrac- tion patterns and solid-state ^{13}

NEW PARA:
	NEW SENTENCE: C-NMR revealed cellulose conformations (Figs. 4 and 5) that were used to elucidate the detailed crystalline structure and the basis for transformation in the various allomorphs [25].

NEW PARA:
	NEW SENTENCE: Celluloses from different sources possess comparable crystallinity (i.e., modiﬁ- cations of cellulose I).
	NEW SENTENCE: However, solid state ^{13}

NEW PARA:
	NEW SENTENCE: C-NMR studies revealed that cellu- lose can crystallize with varying proportions of two different phases, named cellulose _{Iα} and Iβ.
	NEW SENTENCE: Plant cellulose mainly consists of cellulose Iβ, whereas cellulose produced by primitive organisms crystallizes in the _{Iα} phase.
	NEW SENTENCE: The monoclinic unit cell of cellulose _{Iα} with a space group P2 _{1} consists of two cellulose molecules, each containing a cellobiose unit in the 002 corner plane and 002 center plane in a parallel fashion [19].
	NEW SENTENCE: Cellulose _{Iβ} corresponds to a triclinic symmetry with space group P _{1} containing one chain in the unit cell, as schematically displayed in Fig. 6a.

NEW PARA:
	NEW SENTENCE: Cellulose I can be transformed into the thermodynamically stable crystalline form of cellulose II by regeneration from the dissolved state or mercerization.

NEW PARA:
	NEW SENTENCE: Fig. 5 Solid state ^{13}

NEW PARA:
	NEW SENTENCE: Mercerized cellulose II can easily be achieved by treatment of cellulose with alkali at concentrations >18 wt% and subsequent thorough washing.
	NEW SENTENCE: The irreversible transition to cellulose II is used for improving the quality of natural ﬁbers and yarns.
	NEW SENTENCE: Moreover, the treatment of cellulose with aqueous alkali (mainly aqueous sodium hydroxide) is the key step for activating the polymer prior to heterogeneous chemical modiﬁcation, particularly for commercial etheriﬁcation.
	NEW SENTENCE: The structure of cellulose II was revised by neutron ﬁber diffraction analysis [27].
	NEW SENTENCE: Two chains of cellulose are located antiparallel on the 2 _{1} axis of the monoclinic cell (Fig. 6b), while the chains are displaced relative to each other by about one fourth of the AGU.

NEW PARA:
	NEW SENTENCE: The treatment of cellulose I and II with liquid ammonia and certain amines results in the formation of cellulose III _{I} and III _{II} , respectively, possessing the same unit cell [26].
	NEW SENTENCE: The structures can easily be reconverted into cellulose I or II by mild heating.
	NEW SENTENCE: The crystalline structure of cellulose III _{I} can be described as a one-chain unit cell and a P2 _{1} space group, with the cellulose chain axis on one of the 2 _{1} screw axes of the cells [28].
	NEW SENTENCE: A single chain of cellulose III _{I} is similar to one of the two chains existing in a crystal of cellulose II.

NEW PARA:
	NEW SENTENCE: Cellulose III can be transformed into cellulose IV _{I} or IV _{II} in glycerol at high temperatures, depending on the starting materials used.
	NEW SENTENCE: However, the conversion is never quantitative, which complicates complete analysis of the crystallinity [29].
	NEW SENTENCE: The space group P _{1} is assumed for both structures.

NEW PARA:
	NEW SENTENCE: In addition to the crystalline domains, there are also amorphous or noncrystalline regions in cellulose, which inﬂuence the physical and chemical properties of celluloses [30].
	NEW SENTENCE: Interactions between solid cellulose and water, enzymes, and reactive or adsorptive substances occur ﬁrst at the noncrystalline, amorphous domains or at the surface of cellulose crystals.
	NEW SENTENCE: Entire amorphous cellulose samples can be prepared by ball-milling of cellulose [31], deacetylation of cellulose acetate under nonaqueous alkaline conditions [32], or precipitation from nonaqueous cellulose solutions into nonaqueous media avoiding stress [33].
	NEW SENTENCE: However, the amorphous structures are usually unstable in the presence of water and form partly crystalline cellulose II.
	NEW SENTENCE: Interestingly, it was found that Raman and solid state ^{13}

NEW PARA:
	NEW SENTENCE: C- NMR spectra of amorphous and highly crystalline cellulose IV _{II} are almost iden- tical, which conﬁrms the similarity of the secondary structures of the two cellulose types [34].

NEW PARA:
	NEW SENTENCE: Regarding the use of cellulose and its chemical derivatization, the crystal structures of cellulose I and II are important.
	NEW SENTENCE: As far as this author knows, there are no established technical processes nor cellulose-based products using or possessing any other crystalline structures.

NEW SECTION: 3.4 Morphology  (Level: 2)


NEW SECTION: 3.4.1 Plant Cellulose  (Level: 3)


NEW PARA:
	NEW SENTENCE: Cellulose is organized in parallel assemblies of elementary crystallites, which organize into ﬁbers via hydrogen bonding [13].
	NEW SENTENCE: Whereas areas of lower order or noncrystalline regions contain turns between neighboring chains, ordered crystal- lites pack cellulose chains folded in a longitudinal direction.
	NEW SENTENCE: The less ordered regions display a relatively lower density and more random orientation [35].
	NEW SENTENCE: The cellulose chains arrange as a basic ﬁbrillar unit, the so-called elementary ﬁbrils, which have been reported to be 100 nm in length and have a characteristic lateral dimension of 1.5–3.5 nm [1].
	NEW SENTENCE: Such elementary ﬁbrils are further assembled as ﬁbrillar bundles, called microﬁbrils, with widths in the range of 10–30 nm.
	NEW SENTENCE: Also, microﬁbrillar bands form, of the order of 100 nm in width and lengths of hundreds of nanometers or even a few microns (Fig. 7).
	NEW SENTENCE: Such ﬁbrillar architectures are characteristic of both native and manmade ﬁbers [13].
	NEW SENTENCE: However, in plant cell walls, a sheath of amorphous cellulose, which is surrounded by hemicelluloses, further covers the microﬁbrils [9].

NEW PARA:
	NEW SENTENCE: Fibers from different sources display different morphologies and dimensions.
	NEW SENTENCE: For example, cotton ﬁbers are twisted (Fig. 8a) whereas those from spruce wood are generally untwisted (Fig. 8b).
	NEW SENTENCE: In contrast, ﬁbers from bast plants are straight and round (Fig. 8c).
	NEW SENTENCE: Interestingly, they all share an internal structure made up of multiple cell wall layers.
	NEW SENTENCE: During the growth period, plant ﬁbers develop a primary cell wall layer (P) that is much thinner than the secondary wall (S), which is formed on its inner side.
	NEW SENTENCE: Further inside, the tertiary cell wall (T) is exposed to an open, hollow area or lumen resulting in typical hollow, cylinder-like plant cells.
	NEW SENTENCE: The cell wall thickness and length of plant ﬁbers are about 4–6 30 μm and 15–30 μm, respectively.
	NEW SENTENCE: The P and T layers contain disordered cellulose nets with dimensions of ~100 nm.
	NEW SENTENCE: The swelling characteristics of ﬁbers (as well as their physical and chemical properties) are inﬂuenced by the conﬁguration, composition, and structure of the P layer, which contains microﬁbrils criss-crossed onto each other to make a network-like helical structure.
	NEW SENTENCE: The secondary layer (~3–5 μm thickness) comprises ornl.gov/site/gallery/detail.cfm?id¼181&topic¼&citation¼&general¼Cellulose& restsection¼all, U.S. Department of Energy Genomic Science program, http://genomicscience. three sublayers (S1, S2, and S3) of which S2 is the thickest (2–4 μm).
	NEW SENTENCE: The S2 layer contains microﬁbrils arranged parallel to each other and oriented at a given average helical angle with respect to the ﬁber axis, the so-called microﬁbril angle.
	NEW SENTENCE: It is noteworthy that the tensile strength of the ﬁbers correlates inversely with the microﬁbril angle [36].
	NEW SENTENCE: The ﬁbers also display a variety of features and defects that facilitate chemical attack and mechanical failure, including pores or openings (pits), cracks, damage sites, compression failures, nodes, and thinning regions.

NEW PARA:
	NEW SENTENCE: The ﬁbrillar arrangement of regenerated cellulose is different; manmade ﬁbers also consist of elementary ﬁbrils but with a random location in the supramolecular structure [37].
	NEW SENTENCE: Applying a precipitation process without shear forces, the crystallites are randomly distributed in a semi-amorphous matrix, whereas in a ﬁlm-forming procedure the crystallites are positioned parallel to the ﬁlm surface with an orien- tation in the direction of the draw [38].
	NEW SENTENCE: The crystallites are aligned with the longitudinal axis in the direction of stretch in regenerated cellulose ﬁbers, but with a certain transverse nonuniformity that depends on the spinning conditions applied.

NEW SECTION: 3.4.2 Morphology of Bacterial Cellulose  (Level: 3)


NEW PARA:
	NEW SENTENCE: Compared with plant cellulose, bacterial cellulose (BC) is very pure (contains no hemicelluloses and lignin) and only a very low amount of carbonyl and carboxyl moieties are present [7].
	NEW SENTENCE: BC possesses high crystallinity (more than 80%), excellent water absorption capacity, and extraordinary mechanical strength, particularly in the wet state, resulting mainly from the presence of nanoﬁbrils of BC rather than microﬁbers of plant cellulose (see Sect. 4).
	NEW SENTENCE: An important advantage of BC is its in situ moldability (i.e., shaping during biosynthesis) [39].

NEW PARA:
	NEW SENTENCE: BC consists of a three-dimensional network of ultraﬁne cellulose ﬁbrils with a diameter in the range of 80–150 nm and can contain up to 99% water in the initial never-dried state.
	NEW SENTENCE: In addition, the DP value of BC is high, with values of up to 10,000 [40].

NEW PARA:
	NEW SENTENCE: Under static culture conditions, layers (sheets) of BC of up to several centimeters thickness are formed on the surface of the culture medium.
	NEW SENTENCE: It is important to control the pH because the accumulation of gluconic-, acetic-, or lactic acids in the culture broth decreases the pH far below the optimum for growth and cellulose production [41].
	NEW SENTENCE: In the 1980s, Johnson & Johnson (New Brunswick, USA) started to commer- cialize sheets of BC on large scale for the treatment of different wounds [42, 43].
	NEW SENTENCE: Independently, a Brazilian company, BioFill Produtos Biotecnologicos (Curi- tiba, PR Brazil), created a new wound healing system based on BC [1, 44, 45].
	NEW SENTENCE: At present, commercial products such as Suprasorb X ®

NEW PARA:
	NEW SENTENCE: _{are} distributed by Lohmann & Rauscher (Neuwied, Germany).

NEW PARA:
	NEW SENTENCE: In contrast to stationary culture conditions, various reactors (e.g., the rotating disk fermenter) were developed to produce BC under agitated culture conditions that prevent conversion of cellulose-producing strains into cellulose-negative mutants.
	NEW SENTENCE: Morphological differences between the cellulose produced by static and agitated cultures contribute to varying degrees of crystallinity, crystalline sizes, and cellulose _{Iα} content.
	NEW SENTENCE: The crystallinity index is closely related to the _{Iα} content [46].

NEW PARA:
	NEW SENTENCE: Shaping of BC in a static culture by applying a template matrix can yield different shapes, including tubes of different length, wall thickness, and inner diameter (e.g., BASYC ®

NEW PARA:
	NEW SENTENCE: _{bacterial} synthesized cellulose tubes).
	NEW SENTENCE: The roughness of the BASYC ®

NEW PARA:
	NEW SENTENCE: _{tubes} in the wet state resembles blood vessels and ranges between 7 and 14 nm.
	NEW SENTENCE: Their tremendous mechanical strength provides the stability necessary for microsurgical preparation and to withstand the blood pressure of the living body (Fig. 9) [1, 47].

NEW SECTION: 4 Nanostructures of Cellulose and Their Properties  (Level: 1)


NEW PARA:
	NEW SENTENCE: Natural cellulose can be transformed into micro- and nanoscale materials by applying speciﬁc top-down approaches, yielding deﬁned products such as micro- crystalline cellulose, microﬁbrillar cellulose, and whiskers (see Fig. 10) [48].

NEW PARA:
	NEW SENTENCE: The micro- and nanoscale materials mainly differ in DP and crystallinity according to the disintegration technique used and, consequently, differ in shape.
	NEW SENTENCE: Figure 11 shows examples of micro- and nanoscaled cellulose samples in compar- ison with native bacterial cellulose.

NEW SECTION: 4.1 Microcrystalline Cellulose  (Level: 2)


NEW PARA:
	NEW SENTENCE: Microcrystalline cellulose (MC) is a ﬁne, white, and odorless crystalline powder (commercial products include Avicel ®

NEW PARA:
	NEW SENTENCE: _{,} Heweten ®

NEW PARA:
	NEW SENTENCE: _{,} Microcel ®

NEW PARA:
	NEW SENTENCE: _{,} Nilyn ®

NEW PARA:
	NEW SENTENCE: _{,} and Novagel ®

NEW PARA:
	NEW SENTENCE: _{)} used in pharmaceutical (tablet binder), food (rheology control), and paper applications as well as in composite manufacturing [49].
	NEW SENTENCE: MC is commercially produced by treatment of biomass with aqueous sodium hydroxide to remove other constituents [50], followed by acidic hydrolysis.
	NEW SENTENCE: During hydrolysis, the DP of cellulose decreases with hydrolysis time until reaching a plateau value called Fig.
	NEW SENTENCE: 9 Sciatic nerve of a rat with a BASYC ®

NEW PARA:
	NEW SENTENCE: “level off DP” (LODP), which ranges between 25 and 300 depending on the cellulose source [51].
	NEW SENTENCE: The hydrolysis takes place in the less crystalline regions, leaving a solid residue that is water-insoluble and crystalline.
	NEW SENTENCE: As a result of the motion freedom of the hydrolyzed crystallites, structures are produced that have larger dimensions than the original microﬁbrils [35] forming a stable aqueous dispersion upon vigorous stirring.
	NEW SENTENCE: However, colloidal destabilization of the small crystalline domains can occur upon removal of acid by dialysis followed by spray- drying [52].
	NEW SENTENCE: In such dry form, MC morphology varies from stubby to ﬁbrillar.
	NEW SENTENCE: Importantly, sulfate half-ester moieties are introduced on the microcrystals (sulfur content 0.5–2%) when sulfuric acid is used for hydrolysis [53, 54].
	NEW SENTENCE: The negative charge developed in aqueous media by these groups is the main contributor to colloidal stability of the dispersion, and its viscosity has been found to strongly depend on the charge density [55].
	NEW SENTENCE: HCl is the hydrolytic medium of choice if MC is to be produced for applications that require the absence of electrostatic charges cellulosic materials (reprinted from Pa ¨a ^{¨kk€} o€ _{o} et al. [48], copyright 2007 with permission from

NEW PARA:
	NEW SENTENCE: (e.g., in order to enhance enzyme interactions, binding, and attack).
	NEW SENTENCE: Such HCl-hydrolyzed MC is uncharged and can be of similar shape and size to that from sulfuric acid hydrolysis (Fig. 12).
	NEW SENTENCE: Concentrated dispersions of MC obtained with HCl show thixotropy (concentration >5%) whereas antithixotropic behavior is displayed at lower concentrations (<0.3%).

NEW PARA:
	NEW SENTENCE: MC cellulose crystallites (and also cellulose nanocrystals or whiskers, see Sect. 4.2) self-assemble in water into chiral nematic phases of a given pitch, P, that reﬂect circularly polarized light of the same handedness.
	NEW SENTENCE: The value of P is in the order of the wavelength of visible light, giving rise to interesting interactions under illumination.
	NEW SENTENCE: Furthermore, above a critical concentration the cellulose crystallites evolve spontaneously into chiral nematic liquid crystals in water, which upon drying form regularly twisted ﬁbril layers that resemble the structural organization that evolves in nature [56, 57].

NEW PARA:
	NEW SENTENCE: For the synthesis of new cellulose derivatives at the laboratory scale, MC is a convenient starting material of very high purity and sufﬁciently low viscosity, for example, to acquire well-resolved liquid state NMR spectra for structural analysis.

NEW SECTION: 4.2 Cellulose Whiskers  (Level: 2)


NEW PARA:
	NEW SENTENCE: Intense hydrolysis of cellulose results in crystallites that assemble into rigid rodlike cellulose particles, namely cellulose whiskers, after treatment with ultrasound [50].
	NEW SENTENCE: Their preparation is also possible using high-energy mechanical treatments that cleave the amorphous parts by mechanical disintegration of a cellulose sus- pension.
	NEW SENTENCE: An enzymatically produced precursor yields whiskers in a more efﬁcient two-step process [48].
	NEW SENTENCE: Enzymatic hydrolysis is milder than the more aggressive acid hydrolysis and yields whiskers that are relatively longer and more entangled, resulting in a hydrogel network that possesses much greater strength.
	NEW SENTENCE: Cellulose nanocrystals take rodlike shapes with a typical width of a few nanometers and length of the order of hundreds of nanometers [50].
	NEW SENTENCE: Such dimensions depend on the cellulose source and amorphous cellulose content, and are thus inﬂuenced by the conditions used during hydrolysis.
	NEW SENTENCE: Cellulose nanocrystals display a small number of defects and show no signs of chain folding.
	NEW SENTENCE: A large elastic modulus (~150 GPa) and strength (~7 GPa) have been typically calculated or determined for cellulose nanocrystals, which also possess a very low thermal expansion coefﬁcient (~10 ^{(cid:5)7}

NEW PARA:
	NEW SENTENCE: K ^{(cid:5)1}

NEW PARA:
	NEW SENTENCE: ) [58, 59].
	NEW SENTENCE: The small nanocrystals can form an isotropic dispersion, whereas larger particles separate into an anisotropic, bottom phase as the concen- tration increases [60].
	NEW SENTENCE: Whiskers obtained from tunicate cellulose can be separated by ultracentrifugation using a saccharose gradient [61].

NEW PARA:
	NEW SENTENCE: The stability of cellulose whiskers is strongly inﬂuenced by the size polydisper- sity, the dimensions of the particles, and their surface charge.
	NEW SENTENCE: Suspensions of whiskers prepared with H _{2} SO _{4} (negatively charged) are more stable as a result of electrostatic repulsion [62] than whiskers obtained by hydrolysis with HCl (neutral particles).

NEW PARA:
	NEW SENTENCE: The rigid and rodlike nature of cellulose I nanocrystals leads to macroscopic birefringence under observation with crossed polarizers [63].
	NEW SENTENCE: At low concentra- tions, cellulose nanocrystals are randomly oriented in water and appear as oval or spherical features [64].
	NEW SENTENCE: As the concentration is increased, the nanocrystals self- assemble along a vector to yield a typical cholesteric liquid crystalline phase.
	NEW SENTENCE: The chiral nematic order can be retained upon removal of water and results in iridescent ﬁlms, the color of which can be easily tuned by changing the salt concentration, pH, and temperature of the suspension [65].
	NEW SENTENCE: At higher ionic strength (e.g., by addition of HCl, NaCl, or KCl), the electrical double-layer effect is screened out and the chiral interactions become stronger.
	NEW SENTENCE: The counter-ion also effects the interactions between particles.
	NEW SENTENCE: In the presence of protons, the cellulose suspensions form ordered phases at the lowest critical concentration.
	NEW SENTENCE: Application of a magnetic ﬁeld during drying of cellulose ﬁlms results in perfect orientation of the whiskers, leading to colored materials that can be used as security paper.
	NEW SENTENCE: The color change depends on the viewing angle, which is useful for production of optically variable coatings and inks.
	NEW SENTENCE: Figure 13 shows different domains of the cellulose nanocrystals, suggesting an ordered phase (Fig. 13a) and a well-deﬁned cholesteric phase (Fig. 13b) [35].
	NEW SENTENCE: Under an external magnetic ﬁeld, small angle neutron scattering (SANS) experiments indicate that the cholesteric axis of the chiral nematic phase aligns with the magnetic ﬁeld [66].
	NEW SENTENCE: Along the cholesteric axis, the distance between the cellulose particles is shorter than perpendicular to it.
	NEW SENTENCE: This evidence suggests a helical twist of the cellulose whiskers.

NEW PARA:
	NEW SENTENCE: In cellulose-based nanocomposites, whiskers give excellent properties because their regular and precise rigid-rod shape improves the mechanical characteristics of a variety of natural and synthetic materials.
	NEW SENTENCE: The nanocomposites show signiﬁcantly enhanced mechanical properties as a result of formation of a rigid whiskers network, even when the whiskers content is only a few percent [67, 68].

NEW PARA:

NEW PARA:
	NEW SENTENCE: Cellulose nanocrystals can be dispersed in polar aprotic solvents such as dimethyl sulfoxide (DMSO) and N,N-dimethylformamide (DMF), for example, for the preparation of ﬁlms displaying birefringence [69].
	NEW SENTENCE: Dispersions in dichloromethane allow ﬁlm-casting with poly(ε-caprolactone) leading to completely biobased composites that possess higher melting and crystallization temperatures, as well as higher glass transition temperatures compared with poly (ε-caprolactone).
	NEW SENTENCE: Poly(β-hydroxyalkanoate), cellulose acetate butyrate, starch, poly (vinyl chloride), polyamide 6, latex, poly(vinyl alcohol), and other synthetic and natural macromolecules have been blended with cellulose whiskers to reinforce the systems [35, 67, 68, 70–76].

NEW PARA:
	NEW SENTENCE: Cellulose whiskers can increase the crystallinity of the matrix, with cellulose particles probably acting as a nucleating agent.
	NEW SENTENCE: The nucleating effect is mainly governed by the surface characteristics, whereas unmodiﬁed whiskers have the largest nucleation effect [77].

NEW SECTION: 4.3 Microﬁbrillated Cellulose  (Level: 2)


NEW PARA:
	NEW SENTENCE: Wood pulp is disintegrated by applying high shear force for the preparation of microﬁbrillated cellulose (MFC).
	NEW SENTENCE: The ﬁbers are moderately degraded and opened into their substructural ﬁbrils and microﬁbrils [78].
	NEW SENTENCE: The ﬁbrils and ﬁbril aggregates are highly entangled, inherently connected, and form mechanically strong networks and gels.
	NEW SENTENCE: The inherent interactions result in much stronger gels than those formed only by weak hydrogen bonds between water and ﬁbrils.
	NEW SENTENCE: Various pretreatments, such as mild carboxymethylation, enable MFC to be obtained by a less energy- consuming shearing [79].
	NEW SENTENCE: Subsequent ultrasound results in smaller and charged MFC.
	NEW SENTENCE: The combination of mild enzymatic hydrolysis with high-pressure shear forces can be used as an additional method for the preparation of MFC with controlled diameter in the nanoscale range.
	NEW SENTENCE: Mercerization can also be an appropri- ate treatment [80].

NEW PARA:
	NEW SENTENCE: MFC can be used to produce patterned surfaces using lithographic techniques [81].
	NEW SENTENCE: In these cases, MFC improves homogeneity and stability, which is important in various applications.
	NEW SENTENCE: Microcontact printing of oppositely charged poly(ethylene imine) (PEI) on a surface of PEI/poly(styrene sulfonate) followed by MFC treatment (Fig. 14a), or on a PEI-coated poly(dimethyl siloxane) stamp, produces geometric patterns (Fig. 14b).
	NEW SENTENCE: Such surfaces can be used in the development of membranes and ﬁlters because the pore geometry and size can be controlled by selection of the appropriate microstamp pattern.

NEW PARA:
	NEW SENTENCE: MFC can be chemically modiﬁed with different reagents, including N-octadecyl isocyanate and others that enable combination with synthetic polymers and produce precursor materials for ﬁlm casting [82].
	NEW SENTENCE: Charged groups, reactive vinyl moieties, and polymer chains can be installed on the surface of MFC via treatment with maleic anhydride, glycidyl methacrylate, and succinic anhydride [83].
	NEW SENTENCE: Hydropho- bization via acetylation, silanization, and carboxymethylation as well as corona or plasma treatment can be used to adapt microﬁbrillated cellulose for given applica- tions [84–88], including oil-in-water emulsions and others.

NEW SECTION: 5 Bottom-up Approaches to Nanostructures of Cellulose  (Level: 1)


NEW SECTION: 5.1 Electrospinning of Cellulose and Cellulose Derivatives  (Level: 2)


NEW PARA:
	NEW SENTENCE: The electrospinning technique is widely used for the production of nanoﬁbers, which opens a route for production of materials with high effective surface areas [89].
	NEW SENTENCE: Nanoﬁbers can be produced from different polymers and have applications in various ﬁelds, namely biomedicine, composites, ﬁlters, catalysts, and textiles [90– 92].
	NEW SENTENCE: Nanoﬁbers regulate water vapor and wind permeability and can improve the thermal isolation of textiles.
	NEW SENTENCE: Moreover, they can possess special properties such as aerosol-ﬁltration, binding of chemical and biological contaminants, or improved surfactant release [93].
	NEW SENTENCE: Air cleaning of contaminated environments is a typical example of their application [94].

NEW PARA:
	NEW SENTENCE: Cellulose dissolved in DMA/LiCl, N-methylmorpholine-N-oxide (NMMNO) [95], ionic liquids (e.g., BMIMCl) [96], or sodium hydroxide/water/urea [97] can be transferred to nanoﬁbers of different morphology by electrospinning.

NEW PARA:
	NEW SENTENCE: Although electrospinning of polyelectrolytes from aqueous solutions is not successful in the majority of cases, water-soluble and bioactive nanoﬁbers of amino cellulose can be prepared using blended solutions of a typical amino cellulose, 6-deoxy-6-trisaminoethyl-amino (TEAE) cellulose, and polyvinyl alco- hol (PVA), as shown in Fig. 15.
	NEW SENTENCE: The nanoﬁbers show high antimicrobial activity against Staphylococcus aureus and Klebsiella pneumoniae [98].

NEW SECTION: 5.2 Nanospheres  (Level: 2)


NEW PARA:
	NEW SENTENCE: Nanoscaled particles can be obtained from different cellulose esters, including commercially available cellulose acetates, cellulose acetate propionate, and cellu- lose acetate butyrate, and also from some organo-soluble cellulose ethers.
	NEW SENTENCE: Methods commonly used are emulsiﬁcation solvent evaporation and the low-energy method of solvent displacement by dialysis, inducing nanoprecipitation [99].
	NEW SENTENCE: Comparing the methods, a large amount of small and uniform nanoparticles can be obtained by the emulsiﬁcation solvent evaporation procedure, whereas solvent displacement yields narrowly distributed particles.
	NEW SENTENCE: Typical particles obtained from cellulose acetate are shown in Fig. 16 [100].
	NEW SENTENCE: Dialysis is easy to use and therefore appropriate for laboratory-scale studies.
	NEW SENTENCE: Moreover, very pure suspensions of the nanoparticles can be obtained.

NEW PARA:
	NEW SENTENCE: It is important to point out that even spherical nanoparticles of polymers containing hydrophilic moieties such as 6-deoxy-6-(ω-aminoalkyl)aminocellulose- carbamates can be prepared.
	NEW SENTENCE: Such nanoparticles are of particular interest because they possess primary amino groups that can be more easily modiﬁed than OH moieties.
	NEW SENTENCE: Thus, labeling with rhodamine B isothiocyanate is simple and does not change the size, stability, or shape of the nanoparticles.
	NEW SENTENCE: Incorporation of such nanoparticles into human foreskin ﬁbroblasts BJ-1-htert and breast carcinoma MCF-7 cells could be successfully carried out without any transfection reagent [101].

NEW PARA:
	NEW SENTENCE: Although an organo-soluble cellulose derivative must be used for the technique of nanoprecipitation, even pure cellulose nanoparticles can be prepared.
	NEW SENTENCE: Using trimethylsilyl cellulose (TMSC), the formation of nanoparticles by dialysis of the organic solvent against water is accompanied by complete removal of the TMS functions.
	NEW SENTENCE: Analysis of particle size distribution shows that cellulose particles with a size of 80–260 nm are accessible in this simple manner [102].
