Repository: theSKAILab/CelloGraph

HOW TO USE SCITEX:

Step 0. Be on a Linux machine. Or a Linux VM.

Step 1. Download CelloGraph from the CelloGraph github
            Download as a zip file, then unzip it.

Step 2. Download grobid from the grobid github.
            Download as a zip file, unzip it, then put it in the same folder the CelloGraph-main folder is in.

Step 3. Take whatever pdfs you want translated, and put them into the CelloGraph-main/scitex/scitexIn folder

Step 4. Run CelloGraph-main/scitex/main.py

Step 5. The output should be .tei.xml files present in CelloGraph-main/scitex/scitexOut
            (if you want the input or output folders to be different, feel free to change scitex/main.py)

File: scitex/6_17_Klemm.txt (part 1 of 5)


NEW SECTION: Polymer Science  (Level: 1)


NEW SECTION: Cellulose : F ascinating Biopolymer and Sustainable Raw Material  (Level: 1)


NEW SECTION: Dieter Klemm,* Brigitte Heublein, Hans-P eter Fink,* and Andreas Bohn  (Level: 1)


NEW PARA:
	NEW SENTENCE: A n g e w a n d t e

NEW PARA:
	NEW SENTENCE: C h e m i e Keywords : cellulose chemistry · polymer materials · polysaccharides · supramolecular chemistry · sustainable raw materials

NEW PARA:
	NEW SENTENCE: Dedicated to Professor Burkart Philipp D. Klemm, H.-P. Fink et al. Reviews 3358_{(cid:1)} 2005 Wiley-VCH Verlag GmbH & Co. KGaA, Weinheim DOI: 10.1002/anie.200460587_{Angew. } Chem. Int. Ed.
	NEW SENTENCE: 2005, 44, 3358 – 3393

NEW PARA:

NEW SECTION: 1. Introduction  (Level: 1)


NEW PARA:
	NEW SENTENCE: In 1838 the French chemist Anselme Payen described a resistant fibrous solid that remains behind after treatment of various plant tissues with acids and ammonia, and after subsequent extraction with water, alcohol, and ether.^{[1]} He determined the molecular formula to be C_{6} H_{10} O_{5} by elemental tal analysis, and observed the isomerism with starch.
	NEW SENTENCE: The term “cellulose” for this plant constituent was first used in 1839 in a report of the French academy on the work of Payen.^{[2]}

NEW PARA:
	NEW SENTENCE: Thousands of years prior to the discovery of the “sugar of the plant cell wall”, cellulose was used in the form of wood, cotton, and other plant fibers as an energy source, for building materials, and for clothing.
	NEW SENTENCE: Since the Egyptian papyri, a considerable part of human culture has been shaped by cellulose materials.

NEW PARA:
	NEW SENTENCE: As a chemical raw material, cellulose has been used for about 150 years.
	NEW SENTENCE: The formation of cellulose nitrate by reaction with nitric acid^{[3]} and the corresponding technical synthesis of the first thermoplastic polymer material called celluloid (camphor used as plasticizer) by the Hyatt Manufacturing Company in 1870 demonstrated that new materials could be produced on an industrial scale by the chemical modification of cellulose.^{[4]} With this knowledge came an increased use of synthetic fibers based on wood cellulose, instead of native cellulose fibers, for textiles and technical products.
	NEW SENTENCE: The first example herein is the production of regenerate cellulose filaments by spinning a solution of cellulose in a mixture of copper( ii) hydroxide and aqueous ammonia, in which tetraamminecopper(^{ii} raamminecopper(^{ii} ) hydroxide (cuprammonium hydroxide) [Cu(NH_{3} )_{4} ](OH)_{2} is formed,^{[5]} followed by the currently most important large-scale technical process in fiber production, the viscose process.^{[6]} In this process, cellulose is transformed into cellulose xanthogenate (see Scheme 16 and Figure 18) followed by spinning its solution in aqueous sodium hydroxide ide (viscose).

NEW PARA:
	NEW SENTENCE: From the current point of view , cellulose is the most common organic polymer, representing about 1.5 (cid:1) 10^{12} tons of the total annual biomass production, and is considered an almost inexhaustible source of raw material for the increasing demand for environmentally friendly and biocompatible products.^{[7]} W ood pulp remains the most important raw material source for the processing of cellulose, most of which is used for the production of paper and cardboard.
	NEW SENTENCE: Approximately imately 2 % (_{(cid:1)} 3.2 million tons in 2003) were used for the production of cellulose regenerate fibers and films, as well as for the synthesis of a large number of cellulose esters and ethers.
	NEW SENTENCE: Such cellulose derivatives produced on an industrial scale (see Schemes 16 and 17 in Section 4) are used for coatings, laminates , optical films and sorption media, as well as for property-determining additives in building materials, pharmaceuticals , foodstuffs, and cosmetics.
	NEW SENTENCE: In the field of synthetic fibers, the Lyocell process made an industrial breakthrough as an environmentally friendly alternative to the viscose process, whereby cellulose is regenerated from

NEW PARA:
	NEW SENTENCE: A_{s} the most important skeletal component in plants , the polysaccharide ride cellulose is an almost inexhaustible polymeric raw material with fascinating structure and properties .
	NEW SENTENCE: F ormed by the repeated connection tion of^{d} -glucose building blocks , the highly functionalized, linear stiff-chain homopolymer is characterized by its hydrophilicity , chirality ality , biodegradability , broad chemical modifying capacity , and its formation of versatile semicrystalline fiber morphologies .
	NEW SENTENCE: In view of the considerable increase in interdisciplinary cellulose research and product development over the past decade worldwide, this paper assembles the current knowledge in the structure and chemistry of cellulose, and in the development of innovative cellulose esters and ethers for coatings , films , membranes , building materials , drilling

NEW SECTION: techniques , pharmaceuticals , and foodstuffs . New frontiers , including  (Level: 1)


NEW PARA:
	NEW SENTENCE: environmentally friendly cellulose fiber technologies , bacterial cellulose lose biomaterials , and in-vitro syntheses of cellulose are highlighted together with future aims , strategies , and perspectives of cellulose research and its applications .
	NEW SENTENCE: F rom the Contents

NEW SECTION: 1. Introduction_{3359}  (Level: 2)


NEW PARA:
	NEW SENTENCE: 2. Structure and Properties of Cellulose in the Solid State and in Solution_{3361}

NEW PARA:
	NEW SENTENCE: 3. Cellulose Chemistry: New Syntheses, Products and Supramolecular Architectures_{3366}

NEW SECTION: 4. Innovative Commercial Esters and Ethers of Cellulose_{3375}  (Level: 1)


NEW PARA:
	NEW SENTENCE: 5. Regenerated Cellulose:

NEW PARA:
	NEW SENTENCE: Environmentally Friendly T echnologies on the Advance_{3377}

NEW PARA:
	NEW SENTENCE: 6. Bacterial Cellulose as a Model Compound and HighPerformance Performance Material_{3382}

NEW SECTION: 7. In-Vitro Syntheses: W ays to New Horizons_{3387}  (Level: 1)


NEW PARA:
	NEW SENTENCE: 8. Summary and Outlook_{3387}

NEW PARA:
	NEW SENTENCE: Cellulose: Chemistry and Application^{A} n g e w a n d t e Chemie

NEW PARA:
	NEW SENTENCE: 3359_{Angew. } Chem. Int. Ed.
	NEW SENTENCE: 2005, 44, 3358 – 3393 DOI: 10.1002/anie.200460587_{(cid:1)} solution in N-methylmorpholine-N-oxide (NMMO) monohydrate drate by spinning (Section 5).
	NEW SENTENCE: Numerous new applications of cellulose take advantage of its biocompatibility and chirality for the immobilization of proteins,^{[8]} antibodies,^{[9]} and heparin,^{[10]} arin,^{[10]} and for the separation of enantiomeric molecules^{[11]} as well as the formation of cellulose composites with synthetic polymers and biopolymers.^{[12]}

NEW PARA:
	NEW SENTENCE: The fascination of the cellulose biopolymer is a result of its specific structure, which is described in more detail in the following section.
	NEW SENTENCE: The fusion of both carbohydrate and polymer chemistry in a macromolecule composed of repeating ing glucose units generates surprising specificity and impressively sively diverse architectures , reactivities and functions.
	NEW SENTENCE: In contrast to carbohydrates of low molar mass , the reactions and properties of cellulose are determined by intermolecular interactions, cross-linking reactions, chain lengths, chainlength length distribution, and by the distribution of functional groups on the repeating units and along the polymer chains.
	NEW SENTENCE: Cellulose differs from synthetic polymers by virtue of its distinct polyfunctionality , its high chain stiffness, and its sensitivity toward the hydrolysis and oxidation of the chainforming forming acetal groups, which determine its chemistry and handling.

NEW PARA:
	NEW SENTENCE: The elucidation of the polymeric structure of cellulose can be traced back to 1920 with the pioneering work of Hermann Staudinger.^{[13]} Through acetylation and deacetylation of cellulose, he recognized that its structure does not merely consist of an aggregation of d-glucose units.
	NEW SENTENCE: Rather, the glucose units were found to be linked to each other covalently to form long molecular chains.
	NEW SENTENCE: This, along with Staudinger’s research with other chain molecules, marked the discovery of the polymeric state of molecules and of the corresponding reactions that are unique to polymers and represents the origin of polymer science.

NEW PARA:
	NEW SENTENCE: Figure 1 shows the molecular structure of cellulose as a carbohydrate polymer generated from repeating b-d-glucopyranose pyranose molecules that are covalently linked through acetal functions between the equatorial OH group of C4 and the C1 carbon atom (b-1,4-glucan), which is, in principle, the manner in which cellulose is biogenetically formed.
	NEW SENTENCE: As a result, cellulose is an extensive, linear-chain polymer with a large number of hydroxy groups (three per anhydroglucose (AGU) unit) present in the thermodynamically preferred^{4} C_{1} conformation. formation.
	NEW SENTENCE: T o accommodate the preferred bond angles of the acetal oxygen bridges , every second AGU ring is rotated^{1808} in the plane.
	NEW SENTENCE: In this manner, two adjacent structural units define the disaccharide cellobiose.

NEW PARA:
	NEW SENTENCE: The chain length of cellulose expressed in the number of constituent AGUs (degree of polymerization, DP) varies with the origin and treatment of the raw material.
	NEW SENTENCE: In case of wood

NEW PARA:
	NEW SENTENCE: D. Klemm, H.-P. Fink et al. Reviews 3360_{(cid:1)} 2005 Wiley-VCH Verlag GmbH & Co. KGaA, Weinheim www .angewandte.org_{Angew. } Chem. Int. Ed.
	NEW SENTENCE: 2005, 44, 3358 – 3393 pulp, the values are typically 300 and 1700.
	NEW SENTENCE: Cotton and other plant fibers have DP values in the 800–10 000 range, depending ing on treatment ; similar DP values are observed in bacterial cellulose.
	NEW SENTENCE: Regenerate fibers from cellulose contain 250–500 repeating units per chain.
	NEW SENTENCE: By acid treatment and cellulasecatalyzed catalyzed hydrolysis, cellulose can be quantitatively decomposed posed to d-glucose.
	NEW SENTENCE: Partial chain degradation yields powdery cellulose substrates of the microcrystalline cellulose type^{[14]} (such as A vicel) with DP values between 150 and 300.
	NEW SENTENCE: A b (1!4) linked glucan with 20–30 repeating units offers all properties of cellulose.^{[15]}

NEW PARA:
	NEW SENTENCE: The cellulose chain consists at one end of a d-glucose unit with an original C4-OH group (the nonreducing end) ; the other end is terminated with an original C1-OH group, which is in equilibrium with the aldehyde structure (the reducing end).
	NEW SENTENCE: T echnical celluloses , such as bleached wood pulp, contain additional carbonyl and carboxy groups as a result of the isolation and purification processes that play a significant role in the processing of cellulose.^{[16]}

NEW PARA:
	NEW SENTENCE: The molecular structure imparts cellulose with its characteristic teristic properties : hydrophilicity , chirality , degradability , and broad chemical variability initiated by the high donor reactivity of the OH groups (Section 3).
	NEW SENTENCE: It is also the basis for extensive hydrogen bond networks, which give cellulose a multitude of partially crystalline fiber structures and mor phologies phologies (Section 2).
	NEW SENTENCE: The properties of cellulose are therefore fore determined by a defined hierarchical order in supramolecular molecular structure and organization.

NEW PARA:
	NEW SENTENCE: Scheme 1 presents the four different pathways by which cellulose is accessed today .
	NEW SENTENCE: As described above, the dominant pathway is the production of cellulose from plants .
	NEW SENTENCE: In the seed hairs of cotton, cellulose is available in almost pure form.
	NEW SENTENCE: In contrast, wood cellulose forms a native composite material with lignin and other polysaccharides (hemicelluloses) from which it is isolated by large-scale chemical pulping, separation, and purification processes.

NEW PARA:
	NEW SENTENCE: Apart from plants, certain bacteria, algae, and fungi produce cellulose as well.
	NEW SENTENCE: Because of their specific supramolecular structures, these cellulose forms are frequently used as model substances for further research on cellulose structure, crystallinity ity , and reactivity , as well as for the development of new materials and biomaterials (Section 6).
	NEW SENTENCE: On this basis , the biosynthesis of cellulose has been investigated in detail over the past decades.^{[17]} Therefore, it is known that the biosynthesis of cellulose has been part of the life cycle of cyanobacteria for over 3.5 billion years.^{[18]}

NEW PARA:
	NEW SENTENCE: The synthesis of cellulose in vitro should be highlighted as an additional important development ment in recent years .^{[15]} The first reported cellulase-catalyzed lase-catalyzed formation of cellulose was based on cellobiosyl fluoride,^{[19]} and the first chemosynthesis was carried ried out through a ring-opening polymerization merization of substituted d-glucose pivalate moieties, followed by deprotection tection (Section 7).^{[20]}

NEW PARA:
	NEW SENTENCE: A considerable stimulation of scientific and technological research in the field of cellulose has been triggered over the past 10 years in response to the growing global importance in renewable resources and environmentally compatible materials. rials.
	NEW SENTENCE: With its foundations in the knowledge contained in monographs, books and review articles,^{[21]} this review presents important current developments and discusses the aims, strategies, and perspectives in the field of cellulose.
	NEW SENTENCE: The topics highlighted herein were chosen for their current importance to the field of cellulose research and the nature of the innovative impetus associated with a given development ment ; their selection reflects the experience of the authors.
	NEW SENTENCE: Thus, a collection of current cellulose research and development ment has been created that combines discussions of structure, synthesis , innovative products, and new frontiers in an updated contribution to the scientific literature.

NEW SECTION: 2. Structure and Properties of Cellulose in the Solid State and in Solution  (Level: 1)


NEW PARA:
	NEW SENTENCE: The hierarchical structure of cellulose, formed by the hydrogen bond network between hydroxy groups, has been the subject of intense research for more than 100 years, marked with frequent controversy over results and a consistent sistent supply of new insight.^{[22]} Directly from the beginning, progress was closely connected with the introduction and continued development of structure-analysis methods, such as X-ray diffraction, electron microscopy , high-resolution^{13} C solid state NMR spectroscopy , and neutron diffraction

NEW PARA:
	NEW SENTENCE: Cellulose: Chemistry and Application^{A} n g e w a n d t e Chemie

NEW PARA:
	NEW SENTENCE: 3361_{Angew. } Chem. Int. Ed.
	NEW SENTENCE: 2005, 44, 3358 – 3393 www .angewandte.org_{(cid:1)} analysis. A detailed analysis and modeling of the various structural levels of cellulose is essential for synthetic reaction procedures, and for the controlled structure formation and properties of cellulose-based chemical products (man-made cellulosics).

NEW SECTION: 2.1. Solid-State Structures of Native Cellulose  (Level: 2)


NEW PARA:
	NEW SENTENCE: As shown in the molecular structure represented in Figure 1, the hydroxy groups of b-1,4-glucan cellulose are placed at positions C2 and C3 (secondary , equatorial) as well as C6 (primary).
	NEW SENTENCE: The CH_{2} OH side group is arranged in a trans-gauche (tg) position relative to the O5^{(cid:2)} C5 and C4^{(cid:2)} C5 bonds.
	NEW SENTENCE: As a result of the supramolecular structure of cellulose, the solid state is represented by areas of both high order (crystalline) and low order (amorphous).

NEW SECTION: 2.1.1.^{Crystal} Structure  (Level: 3)


NEW PARA:
	NEW SENTENCE: As a first approximation, the crystal structure of native cellulose (cellulose I) determined by X-ray diffraction can be described by a monoclinic unit cell (space group P2_{1} ) which contains two cellulose chains in a parallel orientation with a twofold screw axis.^{[23]} In the 1980s,^{13} C-CP/MAS NMR spectroscopy was used in the initial discovery that native cellulose is present in two different crystalline cellulose I modifications (I_{a} and I_{b} ), which can be found alongside each other ; the I_{a} /I_{b} ratio depends on the origin of the cellulose.^{[24]} Investigations with electron microbeam diffraction^{[25]} and combined X-ray and neutron diffraction^{[26]} recently revealed the corresponding crystalline structures to have triclinic (I_{a} ) and monoclinic (I_{b} ) unit cells.
	NEW SENTENCE: Figure 2 shows a schematic representation of the I_{b} crystal structure.
	NEW SENTENCE: In the side view (Figure 2 b) of the central chains of a unit cell, two intramolecular, molecular, chain-stiffening hydrogen bonds are revealed.
	NEW SENTENCE: Notably , one of the most recent reports on the I_{b} structure^{[27]} describes different conformations for neighboring chains as well as different H-bonding systems inside neighboring molecular layers .

NEW PARA:
	NEW SENTENCE: Apart from the thermodynamically less stable cellulose I, cellulose may occur in other crystal structures (cellulose II, III, and IV),^{[21]} of which cellulose II (Figure 2) is the most stable structure of technical relevance.
	NEW SENTENCE: It can be formed from cellulose I by treatment with aqueous sodium hydroxide (mercerization) or by dissolution of the cellulose and

NEW PARA:
	NEW SENTENCE: D. Klemm, H.-P. Fink et al. Reviews 3362_{(cid:1)} 2005 Wiley-VCH Verlag GmbH & Co. KGaA, Weinheim www .angewandte.org_{Angew. } Chem. Int. Ed.
	NEW SENTENCE: 2005, 44, 3358 – 3393 subsequent precipitation/regeneration, as is done in the formation of fiber and film.
	NEW SENTENCE: This monoclinic crystal structure^{[28]} ture^{[28]} with two antiparallel chains in the unit cell is characterized by the specific unit cell geometry with a modified H-bonding system.
	NEW SENTENCE: The alkalization of cellulose is of considerable importance to commercial-scale cellulose production as a method for increasing the reactivity (activation) tion) of subsequent reactions as well as for the mercerization of cotton.
	NEW SENTENCE: Depending on the concentration of lye, the temperature, and mechanical load, it is possible to convert cellulose I into various crystalline alkali forms , each with a different crystal structure and variable NaOH and water content.^{[29]} All forms will then convert into crystalline “hydrato cellulose” (water cellulose) during washout, and to cellulose II through drying (Figure 3).
	NEW SENTENCE: It is not yet understood how the parallel chain arrangement of cellulose I undergoes transition into the antiparallel orientation of cellulose II without an intermediate dispersion of cellulose molecules.

NEW PARA:
	NEW SENTENCE: There are currently only a few reports on the structure of noncrystalline random cellulose chain segments.^{[30]} More knowledge in this area is required, as these structure elements have a significant influence on the accessibility and reactivity of cellulose, as well as on the properties of man-made cellulose fibers.

NEW SECTION: 2.1.2.^{Morphology}  (Level: 3)


NEW PARA:
	NEW SENTENCE: The biological function and numerous applications of cellulose are based on its distinct fiber morphology .
	NEW SENTENCE: The morphological hierarchy is defined by elementary fibrils, microfibrils, and microfibrillar bands .^{[31]} The lateral dimensions sions of these structural units are between 1.5 and 3.5 nm (elementary fibrils), between 10 and 30 nm (microfibrils), and on the order of 100 nm (microfibrillar bands).
	NEW SENTENCE: The length of the microfibrils is on the order of several hundred nm.
	NEW SENTENCE: Figure 4 shows electron micrographs of the fibrillar structure of samples of varying origin ; a structural model of an initially hydrated bacterial cellulose sample is shown in Figure 28 (Section 6.1).

NEW PARA:
	NEW SENTENCE: The fringed fibrillar model with crystalline regions of varying dimensions (crystallites) and noncrystalline regions has proven successful for the description of the structure of microfibrils and the partial crystalline structure of cellulose in connection with the reactivity of this polymer^{[29c]} (Figure 5).

NEW PARA:
	NEW SENTENCE: The degree of crystallinity of cellulose and the dimensions of the crystallites have been the subject of extensive investigations tigations for many years ;^{[33]} some results of X-ray diffraction measurements of native celluloses have been compiled in

NEW PARA:
	NEW SENTENCE: Cellulose: Chemistry and Application^{A} n g e w a n d t e Chemie

NEW PARA:
	NEW SENTENCE: 3363_{Angew. } Chem. Int. Ed.
	NEW SENTENCE: 2005, 44, 3358 – 3393 www .angewandte.org_{(cid:1)}

NEW PARA:

NEW PARA:
	NEW SENTENCE: T able 1. The corresponding values of regenerated cellulose in the form of filaments and films are given in T able 4

NEW PARA:
	NEW SENTENCE: (Section 5.5.1).

NEW PARA:
	NEW SENTENCE: Notably , the lateral crystallite dimensions of regenerated cellulose (cellulose II) are in the range of_{(cid:1)} 4–5 nm regardless less of the production process (T able 4), whereas in native celluloses, values of up to 20 nm have been observed.
	NEW SENTENCE: The reasons for the formation of nearly uniform cross-sectional dimensions of these cellulose II crystallites from different structure-forming processes still have to be clarified.

NEW PARA:
	NEW SENTENCE: The pore structure can be considered the counterpart to the fibril morphology of cellulose.
	NEW SENTENCE: It is considerably important for the accessibility in chemical reactions and enzymatic degradation.^{[34]} The controlled variation of pore structures enables cellulose products to meet the needs of a wide range of applications, from highly specialized membrane and carrier materials to consumer goods, such as nonwovens^{[35]} with excellent absorption properties.

NEW SECTION: 2.1.3.^{Growth} Architectures and Material Design  (Level: 3)


NEW PARA:
	NEW SENTENCE: As the skeletal component in all plants, cellulose is organized in a cellular hierarchical structure.
	NEW SENTENCE: In combination with the accompanying substances hemicelluloses , lignin, and pectin, this structure leads to the extraordinary properties of native composite materials, such as wood, cotton, flax, and hemp.
	NEW SENTENCE: Figure 6 schematically illustrates the cell walls of cotton and wood with differently structured layers , in which the secondary cell-wall layer S2 contains the main quantity of cellulose.

NEW PARA:
	NEW SENTENCE: The cellulose molecules organized in the cell walls in the form of microfibrils have characteristic orientations (helix angles), which differ as a function of the cell wall layer, and according to the plant type as well.
	NEW SENTENCE: Figure 7 shows X-ray fiber diffraction patterns of cotton and bast fibers (flax, hemp, and jute), which reflect the different average orientations of the crystalline spectra of these natural fibers.

NEW PARA:
	NEW SENTENCE: The lower orientation of the cellulose microfibrils in cotton fibers (helix angle_{(cid:1)} 188) gives rise to a smaller module of elasticity and a higher elongation at breakage compared with bast fibers, which have a much higher microfibril orientation (helix angle_{(cid:1)} 48–58) and fiber strength.
	NEW SENTENCE: The adaptation of the mechanical properties of wood to environmental conditions through corresponding helix angles is fascinating, and has yet to be rivaled in technical composite materials.^{[37]} However, it is already possible to adapt the parameters of cellulosic man-made fibers to user requirements through a targeted influence on the orientation (with particular respect to the noncrystalline chain segments).
	NEW SENTENCE: It is therefore possible to develop man-made cellulose fibers similar to cotton with low orientation (high elongation), and technical fibers with high orientation and a high modulus of elasticity , similar to bast fibers.

NEW SECTION: 2.2. Solution Structures of Cellulose and Cellulose Derivatives  (Level: 2)


NEW PARA:
	NEW SENTENCE: An understanding of the structure of cellulose and cellulose derivatives in solution is not only a matter of scientific interest, but has great practical importance as well.
	NEW SENTENCE: D. Klemm, H.-P. Fink et al. Reviews 3364_{(cid:1)} 2005 Wiley-VCH Verlag GmbH & Co. KGaA, Weinheim www .angewandte.org_{Angew. } Chem. Int. Ed.
	NEW SENTENCE: 2005, 44, 3358 – 3393

NEW PARA:

NEW PARA:
	NEW SENTENCE: Examples include the shaping of cellulose from spinning solutions ,^{[38]} modification of the synthesis of cellulose derivatives atives (Section 3) and the properties of water-soluble cellulose lose ethers (Section 4), which all are dependent on the solution structure.
	NEW SENTENCE: For this reason, questions regarding the structure of cellulose in solution have been the subject of intense research and discussion over the past decades.
	NEW SENTENCE: According to Schurz,^{[38a]} a differentiation is made initially between molecularly dispersed and network solutions , to which a portion of gel particles may be added.
	NEW SENTENCE: Figure 8 illustrates suggested models of the different solution states of cellulose derivatives, which may depend on the type of solvent, polymer concentration, chain length distribution, and the type, pattern, and degree of cellulose substitution.

NEW PARA:
	NEW SENTENCE: As a rule, cellulose derivatives with free OH groups are not molecularly dispersible.
	NEW SENTENCE: Investigations with partially substituted cellulose carbanilates and benzoates revealed, however, that aggregate-free solutions can occur through specific polymer–solvent (e.g. DMF) interactions.^{[39]} On the other hand, completely substituted products (such as cellulose tricarbanilates) can be molecularly soluble or, owing to strong intermolecular interactions, insoluble as is the case with trimethylsilyl cellulose with DS 3.0.

NEW PARA:
	NEW SENTENCE: Whereas highly diluted solutions have been used for fundamental research of solution structures , applied practices , such as the viscous process, employ concentrated systems with polymer concentrations of 8–12 %, which are described as network solutions with gel-particle portion in accordance with model assumptions .^{[38b,c]} Apart from rheological examinations tions , gel-particle characterizations are also normally carried out to determine the quality of a given spinning solution.^{[38]}

NEW PARA:
	NEW SENTENCE: Over the past few years the research group of Burchard, in particular, has carried out extensive fundamental research into the structure of cellulose and cellulose derivatives in solution by means of static and dynamic light scattering.^{[40]} With regioselective modified cellulose ethers, new insight was gained into the entropy effect during the dissolution of cellulose derivatives (Section 3.2.3).^{[39,} 40]

NEW SECTION: The initial research results on the solution state of cellulose in N-methylmorpholine-N-oxide (NMMO) monohydrate hydrate as a technically relevant system (Section 5) substantiate tiate the presence of bimodal molecule aggregations with up to 1000 chains, which can be attributed to incomplete dissolution of crystal structures of the starting cellulose material.^{[41]} In the first approximation, the average number of molecules in the smaller aggregates corresponds to that of crystallites (50–100), whereas the average number of molecules cules in larger aggregates correlates with the number of molecules found in a microfibril (250–1000).^{[42]} In a ternary solvent system composed of NMMO , water, and diethylenetriamine triamine [bis-(2-aminoethyl)-amine] , cellulose is molecularly soluble within a temperature range of 25–60 8C. Therefore, the average molar mass and other properties of the dissolved molecules could be determined by means of light scattering.^{[43]} ing.^{[43]} 2.3. Liquid-Crystalline Cellulose Structures  (Level: 2)


NEW PARA:
	NEW SENTENCE: Owing to chain stiffness, cellulose and certain cellulose derivatives in solutions of higher concentration may form cholesteric (chiral-nematic) structures .
	NEW SENTENCE: Since the discovery of the lyotropic liquid-crystalline state of hydroxypropyl cellulose lose in water,^{[44]} a multitude of cellulose derivatives were found, which produce lyotropic or thermotropic liquidcrystalline crystalline phases .^{[45]} Chiral-nematic films and gels are formed from the solutions .
	NEW SENTENCE: The influence of the solvent and of the chain stiffness on the pitch and handedness of the chiral-nematic structures was examined.^{[46]}

NEW PARA:
	NEW SENTENCE: Regioselectively substituted (position 2, 3 or 6 of the AGU) cellulose phenylurethanes with F , Cl, or CH_{3} groups in the phenyl ring form lyotropic liquid-crystalline mesophases in highly concentrated solutions , the structure and optical properties of which depend strongly on the site of substitution, tion, as well as on the concentration and temperature of the solution.^{[46]} The photo-cross-linking of cellulose-(3-chlorophenyl)-urethanes phenyl)-urethanes in mixtures with acrylate monomers produces duces semi-interpenetrating polymer networks, which can change their selective reflection under compression.^{[47]} Cellulose lose urethanes with azo-dye substituents and acrylates of hydroxypropyl cellulose are other well-analyzed lyotropic liquid-crystalline cellulose products.
	NEW SENTENCE: The latter form gels in water through photo-cross-linking, and their resulting color is determined by the water content.^{[47]} The optical properties that can be controlled by the pitch of cholesteric phases open up important fields of application, such as color pigments in car paints and as copy protection color for document papers .

NEW PARA:
	NEW SENTENCE: Liquid-crystalline states of unsubstituted cellulose are significant with particular respect to new spinning methods and the production of high-performance fibers. Suitable

NEW PARA:
	NEW SENTENCE: Cellulose: Chemistry and Application^{A} n g e w a n d t e Chemie

NEW PARA:
	NEW SENTENCE: 3365_{Angew. } Chem. Int. Ed.
	NEW SENTENCE: 2005, 44, 3358 – 3393 www .angewandte.org_{(cid:1)} solvents for this include NMMO , a mixture of trifluoroacetic acid and chlorinated alkanes, DMA/LiCl, ammonium rhodanide nide in liquid ammonia,^{[48]} and concentrated phosphoric acid.
	NEW SENTENCE: However, any spinning process based in these liquid-crystalline line systems has yet to gain industrial acceptance.
	NEW SENTENCE: The cellulose concentrations in NMMO used in the Lyocell process are below the liquid-crystalline phase range (Section tion 5).

NEW PARA:
	NEW SENTENCE: Recently , developments appear to have emerged in conjunction with the possible production of chiral-nematic suspensions from cellulose crystallites or microfibrils.^{[46a]}

NEW SECTION: 3. Cellulose Chemistry : New Syntheses, Products and Supramolecular Architectures  (Level: 1)


NEW SECTION: 3.1. Specific Features of the Reactions of Cellulose  (Level: 2)


NEW PARA:
	NEW SENTENCE: The insolubility of cellulose in water and in most organic solvents caused by its supramolecular structure is the reason behind the fact that all commercially available products are currently produced through reactions of cellulose in the solid, or more or less swollen state (heterogeneous reactions).^{[49]} Because each repeating unit of cellulose has three hydroxy groups available for reaction, and the stability of the chainforming forming acetal groups toward various reagents, oxygen, and mechanical and thermal load is limited, additional questions emerge over substituent distribution in the product and over chain degradation during synthesis .

NEW PARA:
	NEW SENTENCE: In case of heterogeneous reactions, the accessibility and reactivity of the OH groups are clearly determined by hydrogen bond-breaking activation steps (through alkaline compounds such as NaOH, Section 2.1.1)^{[50]} and by interaction tion with the reaction media (e.g. swelling).^{[51]} Thus, the “linear” transfer of the typical reactions of organic chemistry to cellulose is not easily done.
	NEW SENTENCE: However, the control of cellulose activation and of the type of heterogeneous reaction permits effective synthesis of cellulose products with desired degrees of reaction, reproducible substitution patterns , and targeted properties at both the laboratory and production scales.
	NEW SENTENCE: There remain important aspects of the synthesis procedure that are understood only partially .
	NEW SENTENCE: Therefore, a lot of experience and the right “feeling” are still required in cellulose syntheses.

NEW PARA:
	NEW SENTENCE: Through the use of specific cellulose solvents,^{[21a]} which disrupt hydrogen bonds and thus dissolve the adducts formed, the influence of the supramolecular structure of cellulose on the reaction procedure is eliminated almost completely .
	NEW SENTENCE: In this context, a solution of LiCl in DMA (DMA/LiCl) is one of the most important solvent systems for cellulose in organic syntheses^{[52]} as well as for analytical purposes .^{[53]} The structure of this binary medium, the mechanism of dissolution, the influence of water on the dissolving activity , and the state of dissolution of cellulose have been investigated in detail.^{[40,} 54]

NEW PARA:
	NEW SENTENCE: Over the past few years, it was demonstrated that tetrabutylammonium fluoride trihydrate in DMSO (DMSO/ TBAF) effectively dissolves cellulose and is very useful for homogeneous syntheses.^{[55]} Fundamental progress has also been made in the classical field of metal-containing cellulose solvents like cuprammonium hydroxide.^{[56]} In doing so, the solution structure of cellulose in this copper-containing medium was elucidated (Scheme 2).^{[53]}

NEW PARA:
	NEW SENTENCE: Extensive preparative work on the laboratory scale has been carried out over the past 20 years with cellulose solvent systems.
	NEW SENTENCE: As a result, new types of cellulose derivatives have been synthesized and the knowledge of reaction mechanisms , reaction control, structure–property relationships (solubility , film formation, stability), and structure analysis has been increased.^{[57]} Until now , it has not been possible to transfer the homogeneous reactions to technical scale, as the handling of aprotic dipolar media and salt components poses an obstacle.

NEW PARA:
	NEW SENTENCE: Of course, partially substituted soluble cellulose derivatives tives are also good substrates for reactions under homogeneous neous conditions (see Sections 3.2.1 and 3.2.4 as well).^{[58]} Cellulose ethers have proven particularly useful as intermediates mediates and regioselective protecting groups.
	NEW SENTENCE: T ypical examples ples include trityl,^{[59]} methoxy-substituted trityl,^{[60,} 61]_{bulky} silyl (Section 3.2.3), as well as allyl and benzyl ethers.^{[62]} T able 2 contains example data for trityl protecting groups.^{[60]}

NEW PARA:
	NEW SENTENCE: D. Klemm, H.-P. Fink et al. Reviews 3366_{(cid:1)} 2005 Wiley-VCH Verlag GmbH & Co. KGaA, Weinheim www .angewandte.org_{Angew. } Chem. Int. Ed.
	NEW SENTENCE: 2005, 44, 3358 – 3393

NEW PARA:

NEW SECTION: Limited chain degradation can be accepted in most reactions of cellulose without loss of the product properties, if chain lengths beyond the convergence range of the material parameters are not obtained. T ransformation of cellulose with phenyl isocyanate (carbanilation) and silylation (Section tion 3.2.3) take place without chain degradation, for example.^{[58]} ple.^{[58]} 3.2. New Cellulose Products and Selective Syntheses  (Level: 2)


NEW PARA:
	NEW SENTENCE: The wide range of preparative and structure-analytical studies over the past 10 years includes characterization of the donor–acceptor properties of cellulose substrates and derivatives atives by means of solvatochromic ED A complexes^{[63]} and investigations of cellulose thiosulfates and self-assembling derivatives .^{[64]} Part of this work also includes studies of celluloses with reduced functionality (at O2 and O3 as etherprotected protected substrates for subsequent reactions at C6-OH groups)^{[61]} as well as cellulose products with covalently fixed dyes (e.g. azulene carboxylic acid ester) and their optoelectronic electronic properties^{[65]} (Scheme 3).

NEW PARA:
	NEW SENTENCE: Products of current research include specifically modified cellulose derivatives for applications in enantioselective chromatography^{[66]} and as biomaterials,^{[67]} as are new types of cellulose products produced by acylysis and “retrosynthesis”.^{[68]} thesis”.^{[68]} There are also reports of structure change and modification of cellulose in low-temperature salt melts/ionic solvents,^{[69]} structure analysis of cellulose and substituted cellulose derivatives ,^{[70]} and determination of the polymer dynamics of cellulose derivatives in solution by dielectric relaxation spectroscopy .^{[71]} The viscoelastic and rheo-optical properties of water-soluble cellulose derivatives and their ultrasonic degradation to smaller units with well-defined molar masses has also been investigated.^{[72]}

NEW PARA:
	NEW SENTENCE: A special challenge for synthetic work are the selective reactions of the OH groups of the repeating cellulose units and along the polymer chains.
	NEW SENTENCE: This problem is, of course, typical in polysaccharide chemistry .
	NEW SENTENCE: Horton and Y alpani have presented pioneering work in this area.^{[73]} Results with the regiochemistry of cellulose are also the subject of review articles.^{[74]}

NEW PARA:
	NEW SENTENCE: The difference in reactivity between the primary hydroxy group at C6 (highly accessible) and the secondary hydroxy group at C2 (highly acidic and in close proximity to the acetal function) is exploited for selective reactions of cellulose, but is overshadowed by the hydrogen bridge networks described in Section 2.
	NEW SENTENCE: Furthermore, AGUs can be activated along the cellulose chains in a manner to favor reaction preferentially at certain chain segments (“reactive microstructures”).
	NEW SENTENCE: At the laboratory scale, regioselective syntheses of cellulose products ucts are particularly successful with protecting group techniques ques and the selective involvement of OH groups in discrete solvation and activation states, by specific downstream reactions, by enzymatic transformations of reactive cellulose derivatives , and by chemosynthesis with functionalized glucose cose as starting material.

NEW PARA:
	NEW SENTENCE: Cellulose derivatives with functionalization patterns of high uniformity are important not only for comparison with statistically modified celluloses, but are particularly important as products with new properties and applications.
	NEW SENTENCE: Their importance also lies with respect to questions that remain open about the solution structure of cellulose derivatives and for the design of supramolecular architectures (Section 3.3).
	NEW SENTENCE: T ypical examples include 6-O- and 2,3-di-O-acetyl-6-O-triphenylmethylcellulose,^{[75]} phenylmethylcellulose,^{[75]} 2,6-di-O-thexyldimethylsilylcellulose, lose, and 3-O-alkylcelluloses,^{[76]} as well as methyl ethers regioselectively modified with fluorescent benzyl ether groups.^{[77]}

NEW SECTION: 3.2.1.^{Progress} in the Synthesis of Cellulose Esters  (Level: 3)


NEW PARA:
