Repository: theSKAILab/CelloGraph

HOW TO USE SCITEX:

Step 0. Be on a Linux machine. Or a Linux VM.

Step 1. Download CelloGraph from the CelloGraph github
            Download as a zip file, then unzip it.

Step 2. Download grobid from the grobid github.
            Download as a zip file, unzip it, then put it in the same folder the CelloGraph-main folder is in.

Step 3. Take whatever pdfs you want translated, and put them into the CelloGraph-main/scitex/scitexIn folder

Step 4. Run CelloGraph-main/scitex/main.py

Step 5. The output should be .tei.xml files present in CelloGraph-main/scitex/scitexOut
            (if you want the input or output folders to be different, feel free to change scitex/main.py)

File: scitex/6_30_Gupta.txt (part 1 of 2)
Time to Read: 702.7556412220001 sec, aka 11.71259402036667 min
All Times:
Page 1: 13.45317006111145
Page 2: 23.21734881401062
Page 3: 12.977658033370972
Page 4: 12.931944131851196
Page 5: 16.385683298110962
Page 6: 15.470492362976074
Page 7: 22.949159383773804
Page 8: 19.75399422645569
Page 9: 23.53511881828308
Page 10: 22.277302026748657
Page 11: 14.703047037124634
Page 12: 15.114837169647217
Page 13: 18.08456540107727
Page 14: 57.48331880569458
Page 15: 18.388967990875244
Page 16: 17.665170192718506
Page 17: 7.354653358459473
Page 18: 9.134562253952026
Page 19: 44.55744004249573
Page 20: 45.09503960609436
Page 21: 46.295594215393066


Median Time per page = 18.08456540107727
Avg Time per page = 22.706146058582124

NEW SECTION: Chapter  (Level: 1)


NEW SECTION: An Update on Overview of Cellulose, Its Structure and Applications  (Level: 1)


NEW SECTION: Praveen Kumar Gupta, Shreeya Sai Raghunath,   Deepali V enkatesh Prasanna, Priyadharsini V enkat, Vidhya Shree, Chandrananthi Chithananthan, Shreya Choudhary, Krithika Surender and Keerthana Geetha  (Level: 1)


NEW SECTION: Abstract  (Level: 1)


NEW PARA: (Start: pg 1, col 1; End: pg 1, col 1)
	NEW SENTENCE: (Start: pg 1, col 1; End: pg 1, col 1)Cellulose (C_{6} H_{10} O_{5} )_{n}  is one of the most ubiquitous organic polymers on the planet. 
	NEW SENTENCE: (Start: pg 1, col 1; End: pg 1, col 1)It is a significant structural component of the primary cell wall of green plants, various forms of algae and oomycetes. 
	NEW SENTENCE: (Start: pg 1, col 1; End: pg 1, col 1)It is a polysaccharide consisting of a linear chain of several hundred to many thousands of β(1 → 4) linked d-glucose units. 
	NEW SENTENCE: (Start: pg 1, col 1; End: pg 1, col 1)There are various extraction procedures for cellulose developed by using different processes like oxidation, etherification and esterification which convert the prepared celluloses in to cellulose derivatives. 
	NEW SENTENCE: (Start: pg 1, col 1; End: pg 1, col 1)Since it is a non-toxic, bio-degradable polymer with high tensile and compressive strength, it has widespread use in various fields such as nanotechnology, pharmaceutical industry, food industry, cosmetics, textile and paper industry, drug-delivery systems in treating cancer and other diseases. 
	NEW SENTENCE: (Start: pg 1, col 1; End: pg 1, col 1)Micro-crystalline cellulose in particular is among the most frequently used cellulose derivatives in the food, cosmetics, pharma industry, etc.  and is an important excipient due to its binding and tableting properties, characterized by its plasticity and cohesiveness when wet. 
	NEW SENTENCE: (Start: pg 1, col 1; End: pg 1, col 1)Bacterial cellulose’s high dispensability, tasteless and odourless nature provides it with lot of industrial applications. 
	NEW SENTENCE: (Start: pg 1, col 1; End: pg 1, col 1)Currently, about half of the waste produced in India contains about 50% cellulose which can be used productively. 
	NEW SENTENCE: (Start: pg 1, col 1; End: pg 1, col 1)This chapter deals with the chemistry of cellulose, its extraction and its properties which help various industries to make the most of it. 

NEW PARA: (Start: pg 1, col 1; End: pg 1, col 1)
	NEW SENTENCE: (Start: pg 1, col 1; End: pg 1, col 1)Keywords: properties, chemistry, types, microcrystalline cellulose, cellulose nanocrystals, cellulose nanofibres, extraction, characterization, NMR, SEM, FTIR, BJH, biomedical applications, pharmaceutical applications, renewable energy applications, waste management, drug delivery, wound healing, scaffolding, implants, biofuels, consumables 

NEW SECTION: 1. Introduction  (Level: 1)


NEW PARA: (Start: pg 1, col 1; End: pg 2, col 1)
	NEW SENTENCE: (Start: pg 1, col 1; End: pg 1, col 1)Cellulose is the most abundant biopolymer available in nature, since it is one of the major components of the cell walls of most of the plants [1]. 
	NEW SENTENCE: (Start: pg 1, col 1; End: pg 1, col 1)It is a homopolymer of anhydroglucose, with the glucose residues linked in a ß-1,4 fashion [2]. 
	NEW SENTENCE: (Start: pg 1, col 1; End: pg 1, col 1)Cell walls of plant cells attribute their mechanical strength to cellulose. 
	NEW SENTENCE: (Start: pg 1, col 1; End: pg 2, col 1)Cellulose owes its  structural properties to the fact that it can retain a semi-crystalline state of aggregation even in an aqueous environment, which is unusual for a polysaccharide [3, 4]. 

NEW PARA: (Start: pg 2, col 1; End: pg 2, col 1)
	NEW SENTENCE: (Start: pg 2, col 1; End: pg 2, col 1)As far as cellulose based products are concerned, paperboard and paper are the most commonly used ones [5]. 
	NEW SENTENCE: (Start: pg 2, col 1; End: pg 2, col 1)Smaller amounts of cellulose when processed under appropriate conditions, can be converted to a wide variety of derivatives, these can be used in manufacture of few commercial products like cellophane and rayon [6]. 

NEW PARA: (Start: pg 2, col 1; End: pg 2, col 1)
	NEW SENTENCE: (Start: pg 2, col 1; End: pg 2, col 1)Since cellulose is a homopolymer of a glucose derivative, it is a great source of fermentable sugar. 
	NEW SENTENCE: (Start: pg 2, col 1; End: pg 2, col 1)It is cultivated in the form of energy crops for the production of ethanol, ethers, acetic acid, etc. 
	NEW SENTENCE: (Start: pg 2, col 1; End: pg 2, col 1)Besides energy requirements the industrial demands of cellulose are fulfilled by wood pulp and cotton crops [7]. 

NEW PARA: (Start: pg 2, col 1; End: pg 2, col 1)
	NEW SENTENCE: (Start: pg 2, col 1; End: pg 2, col 1)Cellulose also fulfils the dietary requirements of some animals, particularly ruminants and termite, they can digest cellulose with help of symbiotic microorganisms present in their gut, while some organisms secrete a group of enzymes called cellulases to aid the degradation of cellulose molecules [8]. 
	NEW SENTENCE: (Start: pg 2, col 1; End: pg 2, col 1)Human beings are unable to digest cellulose due to lack of cellulases, thus cellulose acts as a hydrophilic bulking agent for faeces and potentially aids in defecation [9]. 

NEW SECTION: 2. Overview  (Level: 1)


NEW PARA: (Start: pg 2, col 1; End: pg 2, col 1)
	NEW SENTENCE: (Start: pg 2, col 1; End: pg 2, col 1)Among the various raw materials which nature has placed at our disposal for industrial purposes, cellulose has from time immemorial occupied a prominent position. 
	NEW SENTENCE: (Start: pg 2, col 1; End: pg 2, col 1)Its abundance is attributed to the constant photosynthetic cycles taking place in higher plants, which can synthesize around 1011 ± 1012 tons of cellulose in a rather pure form. 
	NEW SENTENCE: (Start: pg 2, col 1; End: pg 2, col 1)Since time immemorial it has served mankind either as a construction material or as a versatile starting material for chemical reactions for the production of artificial cellulose based threads and biofilms as well as for production of a variety of stable cellulose derivatives which are used for various industrial and domestic applications [10]. 
	NEW SENTENCE: (Start: pg 2, col 1; End: pg 2, col 1)Cellulose was used for various biochemical conversions even before its polymeric nature was recognized and well understood. 
	NEW SENTENCE: (Start: pg 2, col 1; End: pg 2, col 1)In the process of recognizing and understanding its polymeric structure, it led to the discovery of nitrocellulose, synthesis of organo-soluble cellulose acetate and the preparation of Schweizer’s reagent (first cellulose solvent). 
	NEW SENTENCE: (Start: pg 2, col 1; End: pg 2, col 1)Another area of great interest was nanocellulose, the nanostructure of cellulose has proven to be advantageous because of its applications in a variety of fields [11, 12]. 

NEW PARA: (Start: pg 2, col 1; End: pg 2, col 1)
	NEW SENTENCE: (Start: pg 2, col 1; End: pg 2, col 1)Due to such great economical significance of tree cellulose, the current scientific focus is more towards cellulose biosynthesis as it is still not well understood [13]. 
	NEW SENTENCE: (Start: pg 2, col 1; End: pg 2, col 1)Most of the recent findings concerning the molecular mechanism of cellulose biosynthesis in higher plants resulted from research in model herbaceous plants and fibre crops and have been reviewed recently. 
	NEW SENTENCE: (Start: pg 2, col 1; End: pg 2, col 1)All these aspects trigger a researchers’ curiosity and makes them want to dig deeper and unveil other properties and applications of cellulose. 

NEW SECTION: 3. Chemistry of cellulose  (Level: 1)


NEW PARA: (Start: pg 2, col 1; End: pg 3, col 1)
	NEW SENTENCE: (Start: pg 2, col 1; End: pg 2, col 1)The Cellulose is made up of a d-glucose unit at one end and a C4-OH group, the non-reducing end, while the terminating group is C1-OH, the reducing end with aldehyde structure. 
	NEW SENTENCE: (Start: pg 2, col 1; End: pg 2, col 1)Some technical celluloses contain extra carbonyl and carboxy groups, like the bleached wood pulp. 
	NEW SENTENCE: (Start: pg 2, col 1; End: pg 2, col 1)The molecular structure is responsible for its significant properties: Chirality, hydrophilicity, degradability and chemical variability due to high reactivity from the donor group—OH. 
	NEW SENTENCE: (Start: pg 2, col 1; End: pg 2, col 1)The superior hydrogen bonds add crystalline fibre structures to cellulose. 
	NEW SENTENCE: (Start: pg 2, col 1; End: pg 3, col 1)Figure 1 presents the four  different pathways which determine the major processing routes. 
	NEW SENTENCE: (Start: pg 3, col 1; End: pg 3, col 1)The most famous and highly used pathway is the manufacture of cellulose from plants. 
	NEW SENTENCE: (Start: pg 3, col 1; End: pg 3, col 1)It is established that cellulose is found in its purest form from the seed hairs of cotton. 
	NEW SENTENCE: (Start: pg 3, col 1; End: pg 3, col 1)The wood cellulose, on the other hand forms a composite with lignin and other polysaccharides, which is further separated by large scale chemical pulping and purification processes. 
	NEW SENTENCE: (Start: pg 3, col 1; End: pg 3, col 1)Cellulose can be derived from algae, some specific bacteria, and fungi, apart from most plants. 
	NEW SENTENCE: (Start: pg 3, col 1; End: pg 3, col 1)The supramolecular structures are used for research on cellulose structures, reactivity, and crystallinity with further note on development of biomaterials and new substances. 
	NEW SENTENCE: (Start: pg 3, col 1; End: pg 3, col 1)Cyanobacteria are known to biosynthesize cellulose for nearly 3.5 billion years [15]. 
	NEW SENTENCE: (Start: pg 3, col 1; End: pg 3, col 1)The first synthesis of cellulose in vitro is reported as the cellucellulase—cellulose formation by catalyzed cellobiosyl fluoride and the chemosynthesis was processed in a ring opening polymerization of the d-glucose moieties [16]. 
	NEW SENTENCE: (Start: pg 3, col 1; End: pg 3, col 1)A lot of research is ongoing in the field and study of cellulose over the past decade. 
	NEW SENTENCE: (Start: pg 3, col 1; End: pg 3, col 1)The structure and properties of cellulose are quintessential to perform modifications and processing of cellulose on the whole. 

NEW SECTION: 4. Properties of cellulose  (Level: 1)


NEW PARA: (Start: pg 3, col 1; End: pg 4, col 1)
	NEW SENTENCE: (Start: pg 3, col 1; End: pg 3, col 1)The structure of cellulose has been constantly a subject requiring intensive research as it is formed by the hydrogen bonds between the network of hydroxy groups [17]. 
	NEW SENTENCE: (Start: pg 3, col 1; End: pg 4, col 1)The progress was for more than a 100 years of intensive development on structure analysis methods like electron microscopy, X-ray diffraction and high  resolution solid state NMR spectroscopy. 
	NEW SENTENCE: (Start: pg 4, col 1; End: pg 4, col 1)The complete detailed analysis is required for the procedures of synthetic reactions and cellulose based manmade products with extensive applications. 
	NEW SENTENCE: (Start: pg 4, col 1; End: pg 4, col 1)The structure of cellulose as depicted in Figure 2 consists of hydroxyl groups of β-1,4-glucan cellulose at C2, C3 and C6. 
	NEW SENTENCE: (Start: pg 4, col 1; End: pg 4, col 1)The CH_{2} OH group is positioned relative to the C4 and C5 bonds along with a shear relativity with O5–C5 bonds. 
	NEW SENTENCE: (Start: pg 4, col 1; End: pg 4, col 1)The solid state is equally likely to be represented in the crystalline (high order) and amorphous (low order). 
	NEW SENTENCE: (Start: pg 4, col 1; End: pg 4, col 1)The crystal structure in particular is determined by the X-ray diffraction using a monoclinic unit cell which is made up of two cellulose chains in a parallel orientation and two fold screw axis [18]. 
	NEW SENTENCE: (Start: pg 4, col 1; End: pg 4, col 1)The investigations with respect to the electron microbeam diffraction, combined X-ray and neutron diffraction have clearly indicated that the cellulose crystalline structures have a triclinic and monoclinic unit cell. 
	NEW SENTENCE: (Start: pg 4, col 1; End: pg 4, col 1)The schematic representations of the I_{β}  crystal structure, in Figure 3, indicate the two intramolecular chain-stiffening hydrogen bonds. 
	NEW SENTENCE: (Start: pg 4, col 1; End: pg 4, col 1)The recent researches on the I_{β}  crystal structure have different H-bonds and different conformations of neighbouring chains. 
	NEW SENTENCE: (Start: pg 4, col 1; End: pg 4, col 1)The thermodynamically stable cellulose II can occur in other forms of crystal structures and is the most stable form of cellulose. 
	NEW SENTENCE: (Start: pg 4, col 1; End: pg 4, col 1)The cellulose I can be treated with aqueous sodium hydroxide to form cellulose II. 

NEW SECTION: 5. Types of cellulose 5.1 Bacterial cellulose  (Level: 1)


NEW PARA: (Start: pg 4, col 1; End: pg 4, col 1)
	NEW SENTENCE: (Start: pg 4, col 1; End: pg 4, col 1)Although cellulose is mainly produced by plants, many bacteria, especially those belonging to the genus Gluconacetobacter are involved in the production of a very peculiar form of cellulose with mechanical and structural properties that can be exploited in numerous applications. 
	NEW SENTENCE: (Start: pg 4, col 1; End: pg 4, col 1)Bacterial cellulose are usually produced by Gluconacetobacter hansenii UCP1619 using the Hestrin-Schramm (HS) medium. 
	NEW SENTENCE: (Start: pg 4, col 1; End: pg 4, col 1)But there are few limitations associated with bacterial cellulose like the production cost is high, use of expensive culture media, poor yields, downstream processing, and operating costs. 
	NEW SENTENCE: (Start: pg 4, col 1; End: pg 4, col 1)Bacterial cellulose can also be produced by bacteria from genera Sarcina, and Agrobacterium [19]. 
	NEW SENTENCE: (Start: pg 4, col 1; End: pg 4, col 1)Bacterial   cellulose produced by aerobic bacteria has unique physiochemical properties compared to plant cellulose [20]. 

NEW SECTION: 5.2 Cellulose acetate  (Level: 2)


NEW PARA: (Start: pg 5, col 1; End: pg 5, col 1)
	NEW SENTENCE: (Start: pg 5, col 1; End: pg 5, col 1)Cellulose acetate is an important ester of cellulose. 
	NEW SENTENCE: (Start: pg 5, col 1; End: pg 5, col 1)Cellulose acetate can be used for great varies of applications like for films, membranes or fibres, depending on the way it has been processed. 
	NEW SENTENCE: (Start: pg 5, col 1; End: pg 5, col 1)A special field for using cellulose acetate is the synthesis of porous, spherical particles, so called cellulose beads [21]. 

NEW SECTION: 5.3 Ethylcellulose  (Level: 2)


NEW PARA: (Start: pg 5, col 1; End: pg 5, col 1)
	NEW SENTENCE: (Start: pg 5, col 1; End: pg 5, col 1)Ethylcellulose (EC) is a derivative of cellulose in which some of the hydroxyl groups on the repeating anhydroglucose units are modified into ethyl ether groups, largely called as non-ionic ethyl ether of cellulose. 
	NEW SENTENCE: (Start: pg 5, col 1; End: pg 5, col 1)Ethylcellulose (EC) based microencapsulated drug delivery systems are being studied to achieve extended drug release and to protect the core substance from degradation [22]. 

NEW SECTION: 5.4 Hydroxypropyl cellulose (HPC)  (Level: 2)


NEW PARA: (Start: pg 5, col 1; End: pg 5, col 1)
	NEW SENTENCE: (Start: pg 5, col 1; End: pg 5, col 1)Hydroxypropyl cellulose (HPC) is one of the derivatives of cellulose which is soluble in both water and organic solvent. 
	NEW SENTENCE: (Start: pg 5, col 1; End: pg 5, col 1)It can be used as a lubricant. 
	NEW SENTENCE: (Start: pg 5, col 1; End: pg 5, col 1)It can also be used for the treatment of keratoconjunctivitis sicca, corneal erosions neuroparalytic keratitis etc. 
	NEW SENTENCE: (Start: pg 5, col 1; End: pg 5, col 1)It is also used as a lubricant for patients having artificial eye [23–25]. 

NEW SECTION: 6. Extraction and characterization of cellulose  (Level: 1)


NEW PARA: (Start: pg 5, col 1; End: pg 5, col 1)
	NEW SENTENCE: (Start: pg 5, col 1; End: pg 5, col 1)Cellulose is one of the most abundant biomass materials in nature possessing some promising properties. 
	NEW SENTENCE: (Start: pg 5, col 1; End: pg 5, col 1)In our work, let us look into the various procedures involved in extracting cellulose from different sources. 
	NEW SENTENCE: (Start: pg 5, col 1; End: pg 5, col 1)The sources available are many which can be broadly classified into Agro-waste, Domestic-waste (and other means such as wood, plant and paper). 
	NEW SENTENCE: (Start: pg 5, col 1; End: pg 5, col 1)The processes involved include usual chemical procedures like alkaline extraction, bleaching, acid hydrolysis and chlorination. 
	NEW SENTENCE: (Start: pg 5, col 1; End: pg 5, col 1)The final products can be characterized by using techniques like thermogravimetric analysis (TGA), infrared spectroscopy (FTIR), X-ray diffraction (XRD), differential scanning calorimetry (DSC) and scanning electronic microscopy (SEM). 
	NEW SENTENCE: (Start: pg 5, col 1; End: pg 5, col 1)Purified cellulose can be obtained successfully using the above mentioned procedures. 
	NEW SENTENCE: (Start: pg 5, col 1; End: pg 5, col 1)In our study, we will be concentrating on the extraction of cellulose from agricultural residues and plants [26–28] (Figure 4). 

NEW SECTION: 6.1 Extraction of cellulose from agricultural residues  (Level: 2)


NEW SECTION: 6.1.1 Extraction of cellulose from sugarcane bagasse  (Level: 3)


NEW PARA: (Start: pg 6, col 1; End: pg 6, col 1)
	NEW SENTENCE: (Start: pg 6, col 1; End: pg 6, col 1)Sugarcane bagasse (SCB) is a key agricultural residue which has grown to be the point of interest in recent times. 
	NEW SENTENCE: (Start: pg 6, col 1; End: pg 6, col 1)The extraction of cellulose from SCB was investigated using steam explosion and xylanase based environmentally friendly pretreatment for reducing chemical bleaching and to determine the characteristics of cellulose from sugarcane bagasse. 
	NEW SENTENCE: (Start: pg 6, col 1; End: pg 6, col 1)SCB is a low value agriculture residue and about 40–50% of bagasse is the glucose polymer cellulose. 
	NEW SENTENCE: (Start: pg 6, col 1; End: pg 6, col 1)There are several approaches to pretreat lignocellulosic materials to extract cellulose such as steam explosion, solvent extraction and alkaline treatment. 

NEW SECTION: 6.1.1.1 Methodology  (Level: 4)


NEW PARA: (Start: pg 6, col 1; End: pg 6, col 1)
	NEW SENTENCE: (Start: pg 6, col 1; End: pg 6, col 1)Cellulose is extracted from SCB by using steam explosion and xylanase pretreatment and bleaching process. 
	NEW SENTENCE: (Start: pg 6, col 1; End: pg 6, col 1)The dried SCB treated with steam explosion at a pressure 13 bar (195°C) for 15 minutes to obtain steam exploded SCB fibres. 
	NEW SENTENCE: (Start: pg 6, col 1; End: pg 6, col 1)Then, the steam exploded SCB is treated with 20 μg of xylanase using fibre to liquor ratio of 1:10 for 1 hour at 50°C under constant agitation. 
	NEW SENTENCE: (Start: pg 6, col 1; End: pg 6, col 1)Then, dried steam exploded SCB is treated with xylanase (fibre to liquor ratio of 1:10) and then bleached with 0.7% sodium chlorite (NaClO_{2} ) adjusted to a pH of 4 by the addition of weak acetic acid at 70°C for 1 hour. 
	NEW SENTENCE: (Start: pg 6, col 1; End: pg 6, col 1)Sodium chlorite and acetic acid at the same loading were added to the reaction every 1 hour till the cellulose turns white. 
	NEW SENTENCE: (Start: pg 6, col 1; End: pg 6, col 1)The cellulose fibres thus obtained would then filtrated, washed with distilled water until the pH of water neutral and dried at 55°C for 24 hours. 
	NEW SENTENCE: (Start: pg 6, col 1; End: pg 6, col 1)The steam explosion process includes saturating the dry material with steam at elevated pressure and temperature followed by sudden release of pressure, resulting in substantial resistance of degraded lignin fragments, facilitates the release of lignin, which is then readily available for further bleaching and thereby increases the efficiency of the bleaching process Thus, the use of enzymes to treat pulp before applying chemical bleaching help to reduce chemical required in bleaching stage, breakdown of lignocellulosic structure, hydrolysis of the hemicelluloses fraction, depolymerization of the lignin components and defibrillization. 
	NEW SENTENCE: (Start: pg 6, col 1; End: pg 6, col 1)In terms of bleaching treatments, chlorine-based chemicals were typically used for bleaching process resulting in chemical hazard released into environmental. 
	NEW SENTENCE: (Start: pg 6, col 1; End: pg 6, col 1)Xylanases are glycosyl hydrolase that can catalyse the hydrolysis of β-1, 4-glycosidic bonds in xylan by means of double displacement mechanical reaction. 
	NEW SENTENCE: (Start: pg 6, col 1; End: pg 6, col 1)This treatment improves accessibility of bleaching chemical to the pulp by decreasing diffusion [29] (Table 1). 

NEW SECTION: 6.1.2 Extraction of cellulose from rice husk  (Level: 3)


NEW PARA: (Start: pg 6, col 1; End: pg 6, col 1)
	NEW SENTENCE: (Start: pg 6, col 1; End: pg 6, col 1)Rice is the most cultivated cereal crop in the world. 
	NEW SENTENCE: (Start: pg 6, col 1; End: pg 6, col 1)Rice husk is a major agrowaste that is generated in huge quantities. 
	NEW SENTENCE: (Start: pg 6, col 1; End: pg 6, col 1)It accounts for 20% of the 600 million tons of paddy produced worldwide. 
	NEW SENTENCE: (Start: pg 6, col 1; End: pg 6, col 1)People often dispose the rice husk waste using open burning which is an environmental threat causing damage to the land and the surrounding area in which it is disposed. 
	NEW SENTENCE: (Start: pg 6, col 1; End: pg 6, col 1)This rice husk can be put into best use by exploitation of its cellulose content. 
	NEW SENTENCE: (Start: pg 6, col 1; End: pg 6, col 1)Rice husk comprises of 33% cellulose, 26% hemicellulose, and 7% lignin. 
	NEW SENTENCE: (Start: pg 6, col 1; End: pg 6, col 1)Thus, the use of rice husk as the primary source for producing cellulose fibres and nanocrystals is efficient. 
	NEW SENTENCE: (Start: pg 6, col 1; End: pg 6, col 1)The strategy is to extract cellulose fibres from the rice husk using alkali and bleaching treatments. 

NEW SECTION: 6.1.2.1 Methodology  (Level: 4)


NEW PARA: (Start: pg 7, col 1; End: pg 7, col 1)
	NEW SENTENCE: (Start: pg 7, col 1; End: pg 7, col 1)Sodium hydroxide (99% purity) is used for alkaline treatment. 
	NEW SENTENCE: (Start: pg 7, col 1; End: pg 7, col 1)Sodium chlorite, acetic acid and NaOH are used as bleaching agents while sulphuric acid is used for hydrolysis. 

NEW SECTION: 6.1.2.2 Preparation of cellulose nanocrystals from rice husk  (Level: 4)


NEW PARA: (Start: pg 7, col 1; End: pg 7, col 1)
	NEW SENTENCE: (Start: pg 7, col 1; End: pg 7, col 1)1.  Treatment with alkali: Cellulose is purified by treating with Alkali to remove lignin and hemicellulose on or after rice husk grits. 
	NEW SENTENCE: (Start: pg 7, col 1; End: pg 7, col 1)The pulverised rice husk is preserved through an alkali solution (4% by weight of NaOH). 
	NEW SENTENCE: (Start: pg 7, col 1; End: pg 7, col 1)The combination is poured into a plump bottom flask and action is performed at reflux temperature intended for 2 hours. 
	NEW SENTENCE: (Start: pg 7, col 1; End: pg 7, col 1)The solid is formerly filtered and carry away numerous times by means of distilled water. 
	NEW SENTENCE: (Start: pg 7, col 1; End: pg 7, col 1)This treatment is frequent thrice. 

NEW PARA: (Start: pg 7, col 1; End: pg 7, col 1)
	NEW SENTENCE: (Start: pg 7, col 1; End: pg 7, col 1)2.  Bleaching process: Subsequent the alkali action, bleaching progression is completed by totalling a buffer solution of acetic acid, aqueous chlorite (1.7% by weightiness) and purified water at reflux (by means of a silicon emollient soak at 100–130°C) for 4 hours. 
	NEW SENTENCE: (Start: pg 7, col 1; End: pg 7, col 1)The assortment is then permitted to cool and the additional distilled liquid is filtered. 
	NEW SENTENCE: (Start: pg 7, col 1; End: pg 7, col 1)The bleaching procedure is performed four periods. 

NEW PARA: (Start: pg 7, col 1; End: pg 7, col 1)
	NEW SENTENCE: (Start: pg 7, col 1; End: pg 7, col 1)3.  Acid hydrolysis: The acid hydrolysis action is performed on the fibres subsequently alkali action and decolourising at a temperature of 50°C by means of 10.0 mol L^{−1}  of preheated sulphuric acid intended for 40 minutes underneath non-stop stirring. 
	NEW SENTENCE: (Start: pg 7, col 1; End: pg 7, col 1)The fibre content varieties from 4 to 6% by heaviness. 
	NEW SENTENCE: (Start: pg 7, col 1; End: pg 7, col 1)The hydrolysed substantial is eroded by centrifugation at 10000 rpm at 10°C for 10 minutes. 
	NEW SENTENCE: (Start: pg 7, col 1; End: pg 7, col 1)This centrifugation stage is repeated many times before the suspension is dialyzed in contradiction of purified water for several days until persistent pH in the range of 5–6 is attained. 
	NEW SENTENCE: (Start: pg 7, col 1; End: pg 7, col 1)The subsequent suspension is formerly sonicated for 30 minutes previously it is frozen for additional use [30]. 

NEW SECTION: 6.2 Extraction of cellulose from plants 6.2.1 Extraction of cellulose from bamboo  (Level: 2)


NEW PARA: (Start: pg 7, col 1; End: pg 7, col 1)
	NEW SENTENCE: (Start: pg 7, col 1; End: pg 7, col 1)This extraction method involves use of Bamboo fibres as a raw material for cellulose extraction. 
	NEW SENTENCE: (Start: pg 7, col 1; End: pg 7, col 1)The chemicals used to produce cellulose nanofibres are toluene, ethanol, hydrogen peroxide, acetic acid glacial, titanium (IV) oxide, and sodium  hydroxide. 
	NEW SENTENCE: (Start: pg 7, col 1; End: pg 7, col 1)All the chemicals used here are of analytical grade.  %) 

NEW SECTION: ERROR:SECTION_MISSING6.1.2.3 Methodology  (Level: 4)


NEW PARA: (Start: pg 8, col 1; End: pg 8, col 1)
	NEW SENTENCE: (Start: pg 8, col 1; End: pg 8, col 1)1.  Bamboo fibre preparation: Green bamboo Culm of 1 m length is prepared. 
	NEW SENTENCE: (Start: pg 8, col 1; End: pg 8, col 1)It is then ground using a planner machine to produce small chips and powder form excluding the internodes. 
	NEW SENTENCE: (Start: pg 8, col 1; End: pg 8, col 1)This chips and powder mixture is put into an oven at 70°C for 72 hours to dry. 
	NEW SENTENCE: (Start: pg 8, col 1; End: pg 8, col 1)The oven dried sample is ground and then sieved using 600 μm size sieve. 
	NEW SENTENCE: (Start: pg 8, col 1; End: pg 8, col 1)The 600 μm mesh size fibres are used for the synthesis of cellulose fibre. 
	NEW SENTENCE: (Start: pg 8, col 1; End: pg 8, col 1)This sample is then labelled as green bamboo fibre (GBF). 

NEW PARA: (Start: pg 8, col 1; End: pg 8, col 1)
	NEW SENTENCE: (Start: pg 8, col 1; End: pg 8, col 1)2.  Preparation of cellulose from bamboo fibre and de-waxing of bamboo fibre: The 400 mL toluene and 200 mL of ethyl alcohol are filled into a round flask to produce toluene-ethanol of ratio 2:1. 
	NEW SENTENCE: (Start: pg 8, col 1; End: pg 8, col 1)The round flask is placed on a heating element. 
	NEW SENTENCE: (Start: pg 8, col 1; End: pg 8, col 1)A Soxhlet extractor is placed on top of the boiling flask and fixed firmly using a retort stand. 
	NEW SENTENCE: (Start: pg 8, col 1; End: pg 8, col 1)About 10 grams of GBF is scooped into a membrane tube and placed into the extraction thimble. 
	NEW SENTENCE: (Start: pg 8, col 1; End: pg 8, col 1)A Liebig condenser is placed on top of the extractor and then fixed firmly. 
	NEW SENTENCE: (Start: pg 8, col 1; End: pg 8, col 1)The temperature of the heating element is observed using a digital thermometer and it is maintained at 250°C. 
	NEW SENTENCE: (Start: pg 8, col 1; End: pg 8, col 1)The extraction process is continued till the colour mixture disappears. 
	NEW SENTENCE: (Start: pg 8, col 1; End: pg 8, col 1)The process takes 2 hours with approximately 10–12 cycles of extraction. 
	NEW SENTENCE: (Start: pg 8, col 1; End: pg 8, col 1)The extraction thimble is taken out using tweezers. 
	NEW SENTENCE: (Start: pg 8, col 1; End: pg 8, col 1)The product is transferred into a beaker and stirred using a glass rod while adding toluene-ethanol mixture. 
	NEW SENTENCE: (Start: pg 8, col 1; End: pg 8, col 1)The final product is filtered using a filter paper placed on a funnel. 
	NEW SENTENCE: (Start: pg 8, col 1; End: pg 8, col 1)It is then distributed evenly using glass rod on a filter paper. 
	NEW SENTENCE: (Start: pg 8, col 1; End: pg 8, col 1)It is then placed in an oven set to temperature 70°C for drying overnight and is kept for delignification processes. 
	NEW SENTENCE: (Start: pg 8, col 1; End: pg 8, col 1)The dried sample is identified as dewaxed bamboo fibre (DBF). 

NEW PARA: (Start: pg 8, col 1; End: pg 8, col 1)
	NEW SENTENCE: (Start: pg 8, col 1; End: pg 8, col 1)3.  Delignification of bamboo fibre: The delignification solution is prepared using 82.3 g of 35% by weight of hydrogen peroxide (H_{2} O_{2} ) and 106.2 g of 99.8% by weight of acetic acid (CH_{3} COOH) in the present of titanium (IV) oxide as catalyst. 
	NEW SENTENCE: (Start: pg 8, col 1; End: pg 8, col 1)Thirty grams of dry DBF sample is weighed and immersed into delignification solution contained in a round bottom flask. 
	NEW SENTENCE: (Start: pg 8, col 1; End: pg 8, col 1)The flask is placed on the heating element and heated to 130°C. 
	NEW SENTENCE: (Start: pg 8, col 1; End: pg 8, col 1)After 2 hours, the heater is switched off and cooled to room temperature. 
	NEW SENTENCE: (Start: pg 8, col 1; End: pg 8, col 1)The treated product is then filtered using Buchner flask and rinsed with de-ionized (DI) water until the pH level reaches 7 and dried at 70°C for 1 day. 
	NEW SENTENCE: (Start: pg 8, col 1; End: pg 8, col 1)The dried sample is placed in a bottle and kept in a cool and dark place for alkaline treatment. 
	NEW SENTENCE: (Start: pg 8, col 1; End: pg 8, col 1)The sample so obtained is delignified bamboo fibre (DLBF). 

NEW PARA: (Start: pg 8, col 1; End: pg 8, col 1)
	NEW SENTENCE: (Start: pg 8, col 1; End: pg 8, col 1)4.  Mercerization: DLBF is finally immersed in an alkaline solution in order to dissolve the pectin and hemicelluloses. 
	NEW SENTENCE: (Start: pg 8, col 1; End: pg 8, col 1)6% by weight of sodium hydroxide is used to treat the DLBF in a flask at room temperature. 
	NEW SENTENCE: (Start: pg 8, col 1; End: pg 8, col 1)The mixture is stirred using auto shaker at 150 rpm, heated to 80°C for 2 hours, and stopped after 8 hours of proper stirring. 
	NEW SENTENCE: (Start: pg 8, col 1; End: pg 8, col 1)The mixture is then rinsed continuously with de-ionized water until the product reaches pH 7. 
	NEW SENTENCE: (Start: pg 8, col 1; End: pg 8, col 1)The treated product is finally filtered using Buchner flask, rinsed with de-ionized water until the pH level reaches 7, and freeze-dried at −85°C for 2 days [31]. 

NEW SECTION: 6.1.2.4 Characterization of cellulose extracted from bamboo  (Level: 4)


NEW PARA: (Start: pg 8, col 1; End: pg 9, col 1)
	NEW SENTENCE: (Start: pg 8, col 1; End: pg 9, col 1)After extraction of cellulose, it is generally characterized by using the following techniques:  1.  Fourier transform infrared spectroscopy (FTIR): The infrared spectra obtained using a FTIR Spectrometer model IRAFFINITY -1 CE. The spectra were to be taken at a resolution of 4 cm^{−1} , with a total of 60 scans for each sample. The transmittance range of the scans was 600–4000 cm^{−1} . The composition changes in GBF were investigated by FTIR spectroscopy (Figure 5). 

NEW PARA: (Start: pg 9, col 1; End: pg 9, col 1)
	NEW SENTENCE: (Start: pg 9, col 1; End: pg 9, col 1)2.  Scanning electron microscopy (SEM): The bamboo fibre samples was vacuum-dried for 24 hours at 70°C, pressed onto a carbon tape adhered to a sample holder surface, and sputtered with titanium. Imaging of each sample was done using Hitachi M-3030 scanning electron microscope. All images were taken at an accelerating voltage of 5 kV with a magnification of 1500 time [33]. 

NEW PARA: (Start: pg 9, col 1; End: pg 9, col 1)
	NEW SENTENCE: (Start: pg 9, col 1; End: pg 9, col 1)3.  Barrett-Joyner-Halenda (BJH) analysis: In order to do BJH analysis the bamboo fibre sample is dried for 24 hours at 70°C and inserted into a capillary tube. 
	NEW SENTENCE: (Start: pg 9, col 1; End: pg 9, col 1)The outgas had an approximately 7 hour duration with final outgas temperature of 350°C. 
	NEW SENTENCE: (Start: pg 9, col 1; End: pg 9, col 1)After outgas process, the sample was analysed using Nova Quantachrome 4200e automated gas sorption instrument for 1.5 hours across a wide range of relative pressures at constant temperature (77 K) using liquid nitrogen (Figure 6). 

NEW PARA: (Start: pg 9, col 1; End: pg 9, col 1)
	NEW SENTENCE: (Start: pg 9, col 1; End: pg 9, col 1)4.  Thermogravimetric analysis (TGA): Dynamic thermogravimetric measurements were performed using a Shimadzu DTG 60H instrument. The temperature programs for dynamic tests was run from ambient temperature 25–700°C. All measurements was made under a nitrogen flow (20 mL/min), while keeping a constant heating rate of 10°C min^{−1}  and using an aluminium crucible with a pinhole (Figure 7). 

NEW SECTION: 6.1.2.5 Characterization of cellulose extracted from rice husk fibres  (Level: 4)


NEW PARA: (Start: pg 9, col 1; End: pg 10, col 1)
	NEW SENTENCE: (Start: pg 9, col 1; End: pg 9, col 1)The chemical conformation of rice husk at individual phase of action is originate to be giving to the approaches conveyed by the Technical Association of Pulp and Paper Industry (TAPPI). 
	NEW SENTENCE: (Start: pg 9, col 1; End: pg 9, col 1)The cellulose and hemicellulose contents are retrieved conferring to TAPPI standard T203 OS-74 though the lignin content is restrained according to TAPPI normal T222 OS-83. 
	NEW SENTENCE: (Start: pg 9, col 1; End: pg 10, col 1)The silica ash content is calculated by  means of the thermogravimetric examination (TGA) data. 
	NEW SENTENCE: (Start: pg 10, col 1; End: pg 10, col 1)The arrangement of silica ash was found at temperatures 900°C as the residual ash at this point can be credited to the silica ash [30, 33, 34]. 

NEW SECTION: 6.1.2.6 Scanning electron microscopy (SEM)  (Level: 4)


NEW PARA: (Start: pg 10, col 1; End: pg 10, col 1)
	NEW SENTENCE: (Start: pg 10, col 1; End: pg 10, col 1)It is utilized to detect the superficial morphology of the rice husk fibres. 
	NEW SENTENCE: (Start: pg 10, col 1; End: pg 10, col 1)The effect of the numerous chemical treatments is evaluated using an assessment of the raw , alkali treated, and bleached fibres. 
	NEW SENTENCE: (Start: pg 10, col 1; End: pg 10, col 1)Rice husk fibres is reserved on the aluminium stub and raised in the oven at 60°C. 
	NEW SENTENCE: (Start: pg 10, col 1; End: pg 10, col 1)The samples are then covered with gold by means of a vacuum sputter coater (model SC 500). 
	NEW SENTENCE: (Start: pg 10, col 1; End: pg 10, col 1)The width of the gold layer is approximately 0.01–0.1 μm. 
	NEW SENTENCE: (Start: pg 10, col 1; End: pg 10, col 1)The fast-tracking voltage is 15 kV . 
	NEW SENTENCE: (Start: pg 10, col 1; End: pg 10, col 1)Transmission electron microscopy (TEM) is used to regulate the proportions of the cellulose nanocrystals attained from the rice husk fibres. 
	NEW SENTENCE: (Start: pg 10, col 1; End: pg 10, col 1)A drop of a diluted suspension (1% by weight) is placed on the superficial of a clean copper grid and covered through a thin carbon film. 
	NEW SENTENCE: (Start: pg 10, col 1; End: pg 10, col 1)As for contrast in TEM, the cellulose nanocrystals are undesirably stained in a 2% by weight solution of uranyl acetate for 10 seconds then carried away by means of 50% by weight of sieved alcohol. 
	NEW SENTENCE: (Start: pg 10, col 1; End: pg 10, col 1)Later sample is dehydrated at ambient temperature before TEM examination is approved out through an accelerating voltage of 80 kV (Figure 8). 

NEW SECTION: 6.1.2.7 Fourier transform infrared (FTIR) spectroscopy  (Level: 4)


NEW PARA: (Start: pg 11, col 1; End: pg 11, col 1)
	NEW SENTENCE: (Start: pg 11, col 1; End: pg 11, col 1)Fourier transform infrared spectra are noted with the assistance of a PerkinElmer FTIR spectrophotometer. 
	NEW SENTENCE: (Start: pg 11, col 1; End: pg 11, col 1)Un-treated, alkali-treated, blanched, and acidhydrolysed rice husk fibres models are examined. 
	NEW SENTENCE: (Start: pg 11, col 1; End: pg 11, col 1)Models are excellently crushed and mixed with potassium bromide. 
	NEW SENTENCE: (Start: pg 11, col 1; End: pg 11, col 1)The combination is then flattened to pellet form. 
	NEW SENTENCE: (Start: pg 11, col 1; End: pg 11, col 1)FTIR spectral investigation is achieved inside the wave number range of 400–4000 cm^{−1}  (Figure 9). 

NEW SECTION: 6.1.2.8 X-ray diffraction (XRD)  (Level: 4)


NEW PARA: (Start: pg 11, col 1; End: pg 11, col 1)
	NEW SENTENCE: (Start: pg 11, col 1; End: pg 11, col 1)X-ray diffraction is applied to identify the crystallinity of rice husk grits after numerous extraction methods. 
	NEW SENTENCE: (Start: pg 11, col 1; End: pg 11, col 1)Each sample/material in the arrangement of milled powder is set aside on the sample vessel and levelled to attain complete and unvarying X-ray exposure. 
	NEW SENTENCE: (Start: pg 11, col 1; End: pg 11, col 1)The trials are examined with the   assistance of an X-ray diffractometer at room temperature (RT) by means of a monochromatic CuKα energy source (λ = 0.1539 nm) in the step-scan approach with a 2θ angle extending from 10 to 50°C with a stage of 0.04 and scanning period of 5 minutes. 
	NEW SENTENCE: (Start: pg 11, col 1; End: pg 11, col 1)To characterize the crystallinity of the several samples, the crystallinity index CrI, is created based on the mirrored intensity data  (Figure 10). 

NEW SECTION: 6.1.2.9 Thermogravimetric analysis (TGA)  (Level: 4)


NEW PARA: (Start: pg 11, col 1; End: pg 12, col 1)
	NEW SENTENCE: (Start: pg 11, col 1; End: pg 11, col 1)The thermal stability of the different samples is determined by TGA measurements performed using a Mettler Toledo thermogravimetric analyser. 
	NEW SENTENCE: (Start: pg 11, col 1; End: pg 12, col 1)The quantity  of sample involved for individual measurement remained approximately 1 mg. 
	NEW SENTENCE: (Start: pg 12, col 1; End: pg 12, col 1)Each measurement is achieved under a nitrogen based generated atmosphere through a gas flow of 10 mL min^{−1}  by means of heating the substantial from room temperature to 900°C at a heating rate of 10°C min^{−1}  [34]. 

NEW SECTION: 7. Applications of cellulose  (Level: 1)


NEW PARA: (Start: pg 12, col 1; End: pg 13, col 1)
	NEW SENTENCE: (Start: pg 12, col 1; End: pg 12, col 1)Cellulose is the most richly found organic polymer, as it is a major structural component of the primary cell wall of green plants, several algae and oomycetes. 
	NEW SENTENCE: (Start: pg 12, col 1; End: pg 13, col 1)Cellulose is found in large quantities in frequently used materials like cotton (90%),  Wood (50%) and dried Hemp (57%).
